Repository: Cameron-Simpson-Allsop/ATLASDiodes

File: ATLAS17_8x8mm2_W26/ATLAS17_8x8mm2_diode_GR_Pad_common_1Vac_CV.txt
ATLAS17 8x8mm2 diode GR Pad common
CV Measurement
Measurement started at 13:24:38.208 04/03/2019 by Cameron(Kostas) on epllt004.ph.bham.ac.uk.

GR Pad common 22.5C
ATLAS17 8x8mm2 diode
ISO7

KEITHLEY INSTRUMENTS INC.
MODEL 2410
4303081
C33   Mar 31 2015 09:32:39/A02  /J/M

WAYNE KERR
6530B
0
3.382

Wayne Kerr settings:
Function 1 - Resistance
Function 2 - Capacitance
Equivalent Circuit - Series
Measurement Frequency - 10000 Hz

Keithley Current Range: 1.05uA (Auto on)
Keithley Source Voltage Range: 1.1kV
Compliance Level: 20uA

Time/Date (HHMMSS.sss)	Voltage (V)	Current (A)	
13:24:38.208	0E+0	4.346444E-7 6.209636E+3	4.532144E-10
13:24:38.673	0E+0	4.353969E-7 6.168267E+3	4.510733E-10
13:24:39.136	0E+0	4.34868E-7 6.17557E+3	4.514703E-10
13:24:39.600	0E+0	4.345606E-7 6.243756E+3	4.550034E-10
13:24:40.064	0E+0	4.349919E-7 6.216221E+3	4.545975E-10
13:24:41.330	-2E+0	-1.650681E-9 3.034246E+3	2.62475E-10
13:24:41.791	-2E+0	-1.203072E-9 2.968061E+3	2.622443E-10
13:24:42.254	-2E+0	-1.70591E-9 2.939387E+3	2.621199E-10
13:24:42.717	-2E+0	-1.589458E-9 2.992761E+3	2.622704E-10
13:24:43.181	-2E+0	-1.526655E-9 3.032113E+3	2.622765E-10
13:24:44.446	-4E+0	-2.010489E-9 2.157341E+3	1.85563E-10
13:24:44.908	-4E+0	-1.824322E-9 2.188917E+3	1.852594E-10
13:24:45.372	-4E+0	-1.406747E-9 2.164117E+3	1.85555E-10
13:24:45.837	-4E+0	-1.227735E-9 2.250471E+3	1.856545E-10
13:24:46.300	-4E+0	-1.853522E-9 2.227234E+3	1.856667E-10
13:24:47.565	-6E+0	-1.55997E-9 2.565326E+3	1.555713E-10
13:24:48.026	-6E+0	-1.576938E-9 2.451583E+3	1.55942E-10
13:24:48.490	-6E+0	-1.61408E-9 2.491362E+3	1.557168E-10
13:24:48.955	-6E+0	-1.792674E-9 2.35805E+3	1.561503E-10
13:24:49.418	-6E+0	-1.454617E-9 2.414773E+3	1.560692E-10
13:24:50.684	-8E+0	-1.75882E-9 2.362026E+3	1.376672E-10
13:24:51.145	-8E+0	-1.454493E-9 2.533168E+3	1.37766E-10
13:24:51.609	-8E+0	-1.521664E-9 2.586927E+3	1.375532E-10
13:24:52.072	-8E+0	-1.859844E-9 2.367872E+3	1.375568E-10
13:24:52.536	-8E+0	-1.877518E-9 2.415756E+3	1.375257E-10
13:24:53.803	-1E+1	-2.10453E-9 2.590145E+3	1.249428E-10
13:24:54.264	-1E+1	-1.529399E-9 2.587043E+3	1.247565E-10
13:24:54.727	-1E+1	-1.853772E-9 2.724603E+3	1.24765E-10
13:24:55.191	-1E+1	-1.701007E-9 2.562835E+3	1.247967E-10
13:24:55.655	-1E+1	-1.610419E-9 3.153365E+3	1.2479E-10
13:24:56.921	-1.2E+1	-1.768592E-9 2.451994E+3	1.150944E-10
13:24:57.383	-1.2E+1	-1.809394E-9 2.645829E+3	1.152185E-10
13:24:57.847	-1.2E+1	-1.575775E-9 2.817606E+3	1.152963E-10
13:24:58.309	-1.2E+1	-1.937373E-9 2.543498E+3	1.154867E-10
13:24:58.773	-1.2E+1	-1.802658E-9 2.734791E+3	1.149915E-10
13:25:00.039	-1.4E+1	-1.965986E-9 3.140375E+3	1.07623E-10
13:25:00.501	-1.4E+1	-1.66428E-9 3.051637E+3	1.077637E-10
13:25:00.965	-1.4E+1	-1.705668E-9 3.16046E+3	1.076698E-10
13:25:01.428	-1.4E+1	-1.272906E-9 3.225703E+3	1.076172E-10
13:25:01.892	-1.4E+1	-2.048919E-9 3.065303E+3	1.07517E-10
13:25:03.156	-1.6E+1	-2.162549E-9 3.298376E+3	1.017005E-10
13:25:03.619	-1.6E+1	-1.993977E-9 3.157787E+3	1.01677E-10
13:25:04.083	-1.6E+1	-1.525574E-9 3.508767E+3	1.014804E-10
13:25:04.547	-1.6E+1	-1.789433E-9 3.397019E+3	1.011809E-10
13:25:05.010	-1.6E+1	-1.776121E-9 3.188291E+3	1.015646E-10
13:25:06.285	-1.8E+1	-1.770421E-9 3.554633E+3	9.629519E-11
13:25:06.753	-1.8E+1	-1.938703E-9 3.569148E+3	9.622006E-11
13:25:07.216	-1.8E+1	-2.166127E-9 3.51438E+3	9.635826E-11
13:25:07.680	-1.8E+1	-1.405412E-9 2.808963E+3	9.624836E-11
13:25:08.144	-1.8E+1	-1.488932E-9 3.343084E+3	9.622287E-11
13:25:09.410	-2E+1	-1.625721E-9 2.890183E+3	9.187165E-11
13:25:09.872	-2E+1	-1.724548E-9 3.414844E+3	9.162882E-11
13:25:10.335	-2E+1	-1.5979E-9 3.579098E+3	9.163116E-11
13:25:10.799	-2E+1	-2.017686E-9 3.442974E+3	9.179784E-11
13:25:11.263	-2E+1	-1.308755E-9 3.502447E+3	9.203866E-11
13:25:12.528	-2.2E+1	-2.241072E-9 3.289013E+3	8.817009E-11
13:25:12.991	-2.2E+1	-1.934295E-9 3.045688E+3	8.793444E-11
13:25:13.454	-2.2E+1	-1.746757E-9 3.957986E+3	8.811187E-11
13:25:13.917	-2.2E+1	-1.946443E-9 3.27739E+3	8.816201E-11
13:25:14.381	-2.2E+1	-2.115136E-9 3.551357E+3	8.81674E-11
13:25:15.647	-2.4E+1	-1.866831E-9 2.997025E+3	8.485969E-11
13:25:16.109	-2.4E+1	-1.457278E-9 2.569856E+3	8.475116E-11
13:25:16.573	-2.4E+1	-2.260952E-9 2.924933E+3	8.454196E-11
13:25:17.036	-2.4E+1	-1.588082E-9 3.101917E+3	8.509461E-11
13:25:17.499	-2.4E+1	-2.06248E-9 3.129667E+3	8.475184E-11
13:25:18.765	-2.6E+1	-1.925726E-9 3.482398E+3	8.215087E-11
13:25:19.227	-2.6E+1	-2.037567E-9 3.029601E+3	8.202892E-11
13:25:19.691	-2.6E+1	-1.701131E-9 3.526408E+3	8.207793E-11
13:25:20.155	-2.6E+1	-2.027791E-9 2.691681E+3	8.214239E-11
13:25:20.618	-2.6E+1	-1.773583E-9 3.614712E+3	8.186488E-11
13:25:21.884	-2.8E+1	-2.041392E-9 3.710581E+3	7.932651E-11
13:25:22.345	-2.8E+1	-2.005539E-9 3.430323E+3	7.95882E-11
13:25:22.809	-2.8E+1	-1.703793E-9 2.432064E+3	7.932743E-11
13:25:23.273	-2.8E+1	-2.183262E-9 2.980844E+3	7.927816E-11
13:25:23.737	-2.8E+1	-2.029994E-9 3.34078E+3	7.93507E-11
13:25:25.002	-3E+1	-2.436718E-9 2.843654E+3	7.690131E-11
13:25:25.463	-3E+1	-2.036523E-9 2.878041E+3	7.708127E-11
13:25:25.927	-3E+1	-2.175651E-9 3.308538E+3	7.715317E-11
13:25:26.391	-3E+1	-1.663284E-9 3.379582E+3	7.685525E-11
13:25:26.855	-3E+1	-2.070589E-9 3.594515E+3	7.69734E-11
13:25:28.121	-3.2E+1	-2.08369E-9 2.933021E+3	7.469185E-11
13:25:28.582	-3.2E+1	-1.73428E-9 2.121854E+3	7.469968E-11
13:25:29.046	-3.2E+1	-2.019516E-9 2.35235E+3	7.515123E-11
13:25:29.509	-3.2E+1	-2.013317E-9 2.499971E+3	7.512331E-11
13:25:29.973	-3.2E+1	-1.441974E-9 2.920393E+3	7.451258E-11
13:25:31.238	-3.4E+1	-1.975552E-9 2.230657E+3	7.306113E-11
13:25:31.700	-3.4E+1	-1.766053E-9 1.987842E+3	7.290523E-11
13:25:32.164	-3.4E+1	-2.195778E-9 2.394901E+3	7.288945E-11
13:25:32.628	-3.4E+1	-1.695766E-9 2.31156E+3	7.296835E-11
13:25:33.091	-3.4E+1	-1.929843E-9 1.981407E+3	7.305178E-11
13:25:34.358	-3.6E+1	-1.971018E-9 2.648823E+3	7.149917E-11
13:25:34.819	-3.6E+1	-1.970893E-9 2.702795E+3	7.135834E-11
13:25:35.282	-3.6E+1	-1.732407E-9 2.290195E+3	7.157893E-11
13:25:35.747	-3.6E+1	-2.299502E-9 2.505309E+3	7.132954E-11
13:25:36.210	-3.6E+1	-2.444454E-9 1.965236E+3	7.161337E-11
13:25:37.476	-3.8E+1	-2.32109E-9 2.539331E+3	6.999739E-11
13:25:37.937	-3.8E+1	-1.985826E-9 1.804799E+3	6.991207E-11
13:25:38.401	-3.8E+1	-2.05125E-9 1.877874E+3	6.982652E-11
13:25:38.865	-3.8E+1	-1.676964E-9 3.296509E+3	6.98796E-11
13:25:39.329	-3.8E+1	-2.275597E-9 1.680594E+3	7.002463E-11
13:25:40.594	-4E+1	-2.04106E-9 2.449403E+3	6.878597E-11
13:25:41.055	-4E+1	-2.482386E-9 2.70174E+3	6.874196E-11
13:25:41.519	-4E+1	-1.630132E-9 3.578211E+3	6.889459E-11
13:25:41.983	-4E+1	-1.876484E-9 1.876442E+3	6.870636E-11
13:25:42.447	-4E+1	-1.694559E-9 2.643395E+3	6.869673E-11
13:25:43.722	-4.2E+1	-2.339021E-9 2.912169E+3	6.730528E-11
13:25:44.190	-4.2E+1	-2.143707E-9 2.816407E+3	6.739931E-11
13:25:44.653	-4.2E+1	-2.307287E-9 2.899141E+3	6.768194E-11
13:25:45.117	-4.2E+1	-1.858471E-9 1.262603E+3	6.732832E-11
13:25:45.582	-4.2E+1	-2.000965E-9 2.769188E+3	6.727884E-11
13:25:46.847	-4.4E+1	-1.95821E-9 2.176142E+3	6.598408E-11
13:25:47.308	-4.4E+1	-2.128566E-9 1.625864E+3	6.621791E-11
13:25:47.773	-4.4E+1	-1.727413E-9 1.877045E+3	6.626927E-11
13:25:48.236	-4.4E+1	-1.973432E-9 2.230171E+3	6.620039E-11
13:25:48.700	-4.4E+1	-2.486883E-9 2.448194E+3	6.628817E-11
13:25:49.974	-4.6E+1	-2.290819E-9 3.532501E+3	6.526181E-11
13:25:50.443	-4.6E+1	-2.126693E-9 2.205477E+3	6.52338E-11
13:25:50.906	-4.6E+1	-1.789432E-9 3.585465E+3	6.544214E-11
13:25:51.371	-4.6E+1	-2.129731E-9 2.943178E+3	6.53333E-11
13:25:51.833	-4.6E+1	-1.986699E-9 2.211277E+3	6.54874E-11
13:25:53.100	-4.8E+1	-2.770616E-9 2.649626E+3	6.454875E-11
13:25:53.560	-4.8E+1	-1.923482E-9 2.766369E+3	6.407066E-11
13:25:54.024	-4.8E+1	-2.434601E-9 3.416875E+2	6.395008E-11
13:25:54.489	-4.8E+1	-2.02355E-9 1.876084E+3	6.402556E-11
13:25:54.953	-4.8E+1	-1.814052E-9 3.828301E+3	6.446109E-11
13:25:56.218	-5E+1	-2.140962E-9 1.944871E+3	6.307958E-11
13:25:56.679	-5E+1	-2.304874E-9 2.430831E+3	6.329922E-11
13:25:57.143	-5E+1	-2.008454E-9 2.80284E+3	6.331912E-11
13:25:57.607	-5E+1	-2.261412E-9 2.645823E+3	6.309091E-11
13:25:58.071	-5E+1	-2.149077E-9 2.994485E+3	6.315929E-11
13:25:59.336	-5.2E+1	-2.33141E-9 2.879363E+3	6.254117E-11
13:25:59.798	-5.2E+1	-1.998221E-9 3.085175E+3	6.269662E-11
13:26:00.261	-5.2E+1	-2.133391E-9 2.872639E+3	6.244649E-11
13:26:00.725	-5.2E+1	-1.707079E-9 2.604119E+3	6.238673E-11
13:26:01.188	-5.2E+1	-2.376954E-9 2.116514E+3	6.223636E-11
13:26:02.455	-5.4E+1	-1.912E-9 3.605207E+3	6.183128E-11
13:26:02.916	-5.4E+1	-2.126237E-9 3.006814E+3	6.191474E-11
13:26:03.380	-5.4E+1	-1.646438E-9 3.055241E+3	6.160714E-11
13:26:03.843	-5.4E+1	-1.954593E-9 2.919138E+3	6.163685E-11
13:26:04.307	-5.4E+1	-1.959833E-9 3.67018E+3	6.155855E-11
13:26:05.573	-5.6E+1	-2.953538E-9 2.240869E+3	6.051444E-11
13:26:06.035	-5.6E+1	-2.39209E-9 2.542792E+3	6.079796E-11
13:26:06.499	-5.6E+1	-2.454562E-9 2.946915E+3	6.104174E-11
13:26:06.961	-5.6E+1	-1.970855E-9 2.603656E+3	6.067858E-11
13:26:07.425	-5.6E+1	-1.812638E-9 3.393849E+3	6.063111E-11
13:26:08.692	-5.8E+1	-3.327159E-9 3.159545E+3	6.007097E-11
13:26:09.153	-5.8E+1	-2.981529E-9 3.235992E+3	6.017273E-11
13:26:09.617	-5.8E+1	-3.012892E-9 3.181405E+3	6.00084E-11
13:26:10.081	-5.8E+1	-2.499898E-9 3.824055E+3	5.998413E-11
13:26:10.544	-5.8E+1	-2.916229E-9 2.500807E+3	6.000843E-11
13:26:11.819	-6E+1	-2.984313E-9 3.463897E+3	5.935625E-11
13:26:12.287	-6E+1	-2.25276E-9 2.131503E+3	5.958863E-11
13:26:12.750	-6E+1	-2.586366E-9 3.65999E+3	5.922273E-11
13:26:13.214	-6E+1	-2.404611E-9 2.338194E+3	5.945784E-11
13:26:13.677	-6E+1	-2.608454E-9 2.122307E+3	5.966808E-11
13:26:14.953	-6.2E+1	-2.450858E-9 3.273258E+3	5.88623E-11
13:26:15.421	-6.2E+1	-3.00436E-9 3.029857E+3	5.883154E-11
13:26:15.885	-6.2E+1	-2.195613E-9 2.542707E+3	5.894284E-11
13:26:16.348	-6.2E+1	-2.574931E-9 3.388923E+3	5.869144E-11
13:26:16.812	-6.2E+1	-1.855891E-9 2.045172E+3	5.847128E-11
13:26:18.087	-6.4E+1	-2.537456E-9 2.460925E+3	5.796542E-11
13:26:18.555	-6.4E+1	-2.427778E-9 3.008749E+3	5.801332E-11
13:26:19.019	-6.4E+1	-2.273847E-9 3.843901E+3	5.808744E-11
13:26:19.482	-6.4E+1	-2.534876E-9 2.312313E+3	5.828107E-11
13:26:19.946	-6.4E+1	-2.395336E-9 4.238342E+3	5.813024E-11
13:26:21.222	-6.6E+1	-2.454564E-9 3.093532E+3	5.730272E-11
13:26:21.690	-6.6E+1	-2.419585E-9 2.828588E+3	5.720575E-11
13:26:22.154	-6.6E+1	-2.440921E-9 1.794266E+3	5.767329E-11
13:26:22.617	-6.6E+1	-2.536793E-9 3.831434E+3	5.756527E-11
13:26:23.081	-6.6E+1	-1.851732E-9 2.708381E+3	5.747286E-11
13:26:24.356	-6.8E+1	-2.757015E-9 2.692137E+3	5.700619E-11
13:26:24.824	-6.8E+1	-2.19445E-9 2.24579E+3	5.680681E-11
13:26:25.288	-6.8E+1	-2.33453E-9 3.30442E+3	5.703166E-11
13:26:25.752	-6.8E+1	-2.388639E-9 2.795314E+3	5.649778E-11
13:26:26.216	-6.8E+1	-2.486591E-9 2.931714E+3	5.676754E-11
13:26:27.482	-7E+1	-2.541076E-9 2.677996E+3	5.643865E-11
13:26:27.942	-7E+1	-2.315935E-9 3.142009E+3	5.630005E-11
13:26:28.406	-7E+1	-2.250306E-9 3.673932E+3	5.639961E-11
13:26:28.870	-7E+1	-2.451858E-9 3.074839E+3	5.64361E-11
13:26:29.334	-7E+1	-2.222732E-9 2.175474E+3	5.627824E-11
13:26:30.599	-7.2E+1	-2.738179E-9 2.702091E+3	5.562742E-11
13:26:31.061	-7.2E+1	-2.402279E-9 2.341977E+3	5.565478E-11
13:26:31.525	-7.2E+1	-2.460344E-9 3.094061E+3	5.585425E-11
13:26:31.989	-7.2E+1	-2.162509E-9 4.075806E+3	5.552943E-11
13:26:32.453	-7.2E+1	-2.383067E-9 2.256387E+3	5.565577E-11
13:26:33.718	-7.4E+1	-2.476193E-9 1.571766E+3	5.534528E-11
13:26:34.179	-7.4E+1	-2.053286E-9 4.048699E+3	5.506797E-11
13:26:34.643	-7.4E+1	-2.730564E-9 1.432482E+3	5.529713E-11
13:26:35.107	-7.4E+1	-2.241159E-9 3.233082E+3	5.520626E-11
13:26:35.571	-7.4E+1	-2.418089E-9 3.587484E+3	5.518533E-11
13:26:36.836	-7.6E+1	-3.038508E-9 4.118843E+3	5.444798E-11
13:26:37.297	-7.6E+1	-2.48933E-9 3.231633E+3	5.461965E-11
13:26:37.761	-7.6E+1	-2.454895E-9 3.47077E+3	5.472713E-11
13:26:38.225	-7.6E+1	-2.067841E-9 3.488728E+3	5.476903E-11
13:26:38.689	-7.6E+1	-2.556379E-9 3.677861E+3	5.469E-11
13:26:39.964	-7.8E+1	-2.170157E-9 2.172646E+3	5.404381E-11
13:26:40.432	-7.8E+1	-2.667218E-9 3.870454E+3	5.431954E-11
13:26:40.896	-7.8E+1	-2.230882E-9 4.268926E+3	5.432143E-11
13:26:41.361	-7.8E+1	-2.626831E-9 2.04532E+3	5.449223E-11
13:26:41.824	-7.8E+1	-2.373084E-9 3.595445E+3	5.405255E-11
13:26:43.089	-8E+1	-2.394212E-9 2.801039E+3	5.377537E-11
13:26:43.550	-8E+1	-2.388803E-9 2.202288E+3	5.372023E-11
13:26:44.015	-8E+1	-2.447452E-9 2.277617E+3	5.372574E-11
13:26:44.478	-8E+1	-2.35208E-9 3.827493E+3	5.357944E-11
13:26:44.942	-8E+1	-2.234296E-9 2.132437E+3	5.362747E-11
13:26:46.206	-8.2E+1	-2.371172E-9 1.931733E+3	5.338139E-11
13:26:46.669	-8.2E+1	-2.123659E-9 3.650023E+3	5.321727E-11
13:26:47.133	-8.2E+1	-2.871311E-9 3.824646E+3	5.348623E-11
13:26:47.597	-8.2E+1	-2.142541E-9 5.415952E+3	5.331067E-11
13:26:48.061	-8.2E+1	-2.409394E-9 1.411464E+3	5.307683E-11
13:26:49.326	-8.4E+1	-2.802436E-9 3.256656E+3	5.3051E-11
13:26:49.787	-8.4E+1	-2.446368E-9 5.474362E+2	5.289667E-11
13:26:50.251	-8.4E+1	-2.376991E-9 3.956096E+3	5.310194E-11
13:26:50.715	-8.4E+1	-2.426984E-9 3.679019E+3	5.281104E-11
13:26:51.179	-8.4E+1	-2.484215E-9 3.097104E+3	5.290501E-11
13:26:52.444	-8.6E+1	-2.647171E-9 4.147395E+3	5.221735E-11
13:26:52.905	-8.6E+1	-1.983952E-9 4.114553E+3	5.258024E-11
13:26:53.369	-8.6E+1	-2.701114E-9 4.521263E+3	5.2751E-11
13:26:53.833	-8.6E+1	-2.319846E-9 3.394488E+3	5.249798E-11
13:26:54.297	-8.6E+1	-2.762756E-9 3.984483E+3	5.244214E-11
13:26:55.572	-8.8E+1	-2.522518E-9 5.153296E+3	5.216497E-11
13:26:56.040	-8.8E+1	-2.454647E-9 2.868446E+3	5.221847E-11
13:26:56.504	-8.8E+1	-2.445868E-9 1.59261E+3	5.237996E-11
13:26:56.968	-8.8E+1	-2.038602E-9 2.127788E+3	5.20699E-11
13:26:57.432	-8.8E+1	-2.564532E-9 3.733823E+3	5.233661E-11
13:26:58.697	-9E+1	-2.876339E-9 3.320897E+3	5.165435E-11
13:26:59.159	-9E+1	-2.549349E-9 2.394761E+3	5.203583E-11
13:26:59.622	-9E+1	-2.304125E-9 3.768544E+3	5.169743E-11
13:27:00.086	-9E+1	-2.419914E-9 3.528755E+3	5.173191E-11
13:27:00.550	-9E+1	-2.219945E-9 3.47262E+3	5.18037E-11
13:27:01.815	-9.2E+1	-2.920225E-9 4.481865E+3	5.130308E-11
13:27:02.277	-9.2E+1	-2.643389E-9 5.442463E+3	5.12062E-11
13:27:02.741	-9.2E+1	-2.234041E-9 3.382948E+3	5.176829E-11
13:27:03.205	-9.2E+1	-2.574262E-9 3.315859E+3	5.13329E-11
13:27:03.669	-9.2E+1	-2.050917E-9 3.522421E+3	5.154251E-11
13:27:04.934	-9.4E+1	-2.483882E-9 4.831958E+3	5.112478E-11
13:27:05.395	-9.4E+1	-2.458303E-9 1.614812E+3	5.110696E-11
13:27:05.859	-9.4E+1	-2.204219E-9 4.037303E+3	5.090728E-11
13:27:06.323	-9.4E+1	-2.857331E-9 4.392086E+3	5.114947E-11
13:27:06.787	-9.4E+1	-2.32305E-9 2.612184E+3	5.105829E-11
13:27:08.052	-9.6E+1	-2.578632E-9 1.9084E+3	5.054243E-11
13:27:08.513	-9.6E+1	-2.640517E-9 4.76019E+3	5.07193E-11
13:27:08.977	-9.6E+1	-1.960161E-9 3.448101E+3	5.04848E-11
13:27:09.441	-9.6E+1	-2.653913E-9 4.767336E+3	5.085659E-11
13:27:09.905	-9.6E+1	-2.22356E-9 3.274357E+3	5.055304E-11
13:27:11.179	-9.8E+1	-2.156433E-9 4.11826E+3	5.04623E-11
13:27:11.648	-9.8E+1	-2.808092E-9 4.122517E+3	5.030487E-11
13:27:12.112	-9.8E+1	-2.248019E-9 9.240375E+2	5.036839E-11
13:27:12.575	-9.8E+1	-2.697453E-9 4.173141E+3	4.995463E-11
13:27:13.039	-9.8E+1	-1.843458E-9 3.488387E+3	5.023465E-11
13:27:14.315	-1E+2	-2.77544E-9 2.60301E+3	5.020327E-11
13:27:14.782	-1E+2	-2.375494E-9 3.086187E+3	5.005397E-11
13:27:15.247	-1E+2	-2.42395E-9 3.900401E+3	4.993788E-11
13:27:15.710	-1E+2	-2.76292E-9 4.460262E+3	5.014053E-11
13:27:16.173	-1E+2	-2.332532E-9 4.234272E+3	5.010782E-11
13:27:17.438	-1.02E+2	-2.243608E-9 4.8317E+3	4.988876E-11
13:27:17.901	-1.02E+2	-2.194197E-9 4.022367E+3	4.957235E-11
13:27:18.365	-1.02E+2	-2.372126E-9 3.184092E+3	4.972532E-11
13:27:18.828	-1.02E+2	-1.903517E-9 1.027633E+3	4.961747E-11
13:27:19.293	-1.02E+2	-2.65578E-9 2.102112E+3	4.944718E-11
13:27:20.567	-1.04E+2	-2.664348E-9 5.287453E+3	4.960213E-11
13:27:21.036	-1.04E+2	-2.708975E-9 5.460048E+3	4.928868E-11
13:27:21.498	-1.04E+2	-2.769121E-9 5.598598E+3	4.958687E-11
13:27:21.963	-1.04E+2	-2.774983E-9 4.926781E+3	4.962945E-11
13:27:22.427	-1.04E+2	-2.219112E-9 3.05228E+3	4.929126E-11
13:27:23.693	-1.06E+2	-2.361602E-9 2.542769E+3	4.916467E-11
13:27:24.154	-1.06E+2	-2.41326E-9 3.317291E+3	4.928573E-11
13:27:24.617	-1.06E+2	-2.156768E-9 3.300505E+3	4.931326E-11
13:27:25.080	-1.06E+2	-2.639684E-9 6.4718E+3	4.912266E-11
13:27:25.545	-1.06E+2	-2.793157E-9 5.265872E+3	4.930673E-11
13:27:26.820	-1.08E+2	-2.657487E-9 5.260719E+3	4.881562E-11
13:27:27.288	-1.08E+2	-2.71222E-9 3.90749E+3	4.874056E-11
13:27:27.751	-1.08E+2	-2.490455E-9 2.663879E+3	4.870642E-11
13:27:28.215	-1.08E+2	-2.162879E-9 3.171326E+3	4.863721E-11
13:27:28.679	-1.08E+2	-2.098703E-9 5.194275E+3	4.868159E-11
13:27:29.945	-1.1E+2	-2.809296E-9 3.539778E+3	4.870704E-11
13:27:30.406	-1.1E+2	-2.709723E-9 2.52944E+3	4.839635E-11
13:27:30.870	-1.1E+2	-2.686352E-9 3.967318E+3	4.862035E-11
13:27:31.335	-1.1E+2	-2.727068E-9 6.537479E+3	4.884711E-11
13:27:31.798	-1.1E+2	-2.416543E-9 5.351443E+3	4.859781E-11
13:27:33.064	-1.12E+2	-2.540945E-9 1.619115E+3	4.819396E-11
13:27:33.526	-1.12E+2	-2.40361E-9 3.984046E+3	4.822102E-11
13:27:33.989	-1.12E+2	-2.624588E-9 4.659935E+3	4.824689E-11
13:27:34.453	-1.12E+2	-2.561493E-9 3.978864E+3	4.841361E-11
13:27:34.917	-1.12E+2	-2.558331E-9 2.933098E+3	4.851247E-11
13:27:36.192	-1.14E+2	-2.942177E-9 3.137707E+3	4.815632E-11
13:27:36.659	-1.14E+2	-2.443084E-9 5.004575E+3	4.808635E-11
13:27:37.123	-1.14E+2	-2.616477E-9 3.672702E+3	4.783124E-11
13:27:37.586	-1.14E+2	-2.418708E-9 2.791408E+3	4.798276E-11
13:27:38.050	-1.14E+2	-2.471323E-9 3.689353E+3	4.806923E-11
13:27:39.316	-1.16E+2	-2.626581E-9 6.172624E+3	4.795504E-11
13:27:39.778	-1.16E+2	-2.3663E-9 4.160392E+3	4.76373E-11
13:27:40.242	-1.16E+2	-2.557208E-9 4.593723E+3	4.775188E-11
13:27:40.705	-1.16E+2	-2.012193E-9 2.505194E+3	4.799274E-11
13:27:41.169	-1.16E+2	-2.466668E-9 3.806777E+3	4.779274E-11
13:27:42.443	-1.18E+2	-3.226916E-9 3.407112E+3	4.761125E-11
13:27:42.911	-1.18E+2	-2.158303E-9 5.083504E+3	4.743822E-11
13:27:43.375	-1.18E+2	-2.834456E-9 3.372296E+3	4.776677E-11
13:27:43.839	-1.18E+2	-2.376079E-9 5.1626E+3	4.732785E-11
13:27:44.303	-1.18E+2	-2.573513E-9 4.266816E+3	4.765544E-11
13:27:45.568	-1.2E+2	-2.76687E-9 4.407797E+3	4.734574E-11
13:27:46.030	-1.2E+2	-2.371171E-9 2.699688E+3	4.734373E-11
13:27:46.494	-1.2E+2	-2.324878E-9 3.230406E+3	4.724733E-11
13:27:46.957	-1.2E+2	-2.602916E-9 1.495156E+3	4.749892E-11
13:27:47.421	-1.2E+2	-2.943347E-9 3.110622E+3	4.757723E-11
13:27:48.687	-1.22E+2	-2.919844E-9 4.545201E+3	4.677512E-11
13:27:49.150	-1.22E+2	-2.9035E-9 3.102278E+3	4.706014E-11
13:27:49.613	-1.22E+2	-2.046218E-9 2.32891E+3	4.701134E-11
13:27:50.076	-1.22E+2	-2.036024E-9 5.849717E+3	4.702536E-11
13:27:50.540	-1.22E+2	-2.298508E-9 5.942749E+3	4.708627E-11
13:27:51.806	-1.24E+2	-3.282316E-9 4.515258E+3	4.676311E-11
13:27:52.267	-1.24E+2	-3.070534E-9 3.000753E+3	4.693315E-11
13:27:52.731	-1.24E+2	-2.858624E-9 5.413506E+3	4.670798E-11
13:27:53.194	-1.24E+2	-2.726568E-9 3.830133E+3	4.669687E-11
13:27:53.658	-1.24E+2	-2.104236E-9 2.352198E+3	4.689739E-11
13:27:54.924	-1.26E+2	-2.809545E-9 4.477429E+3	4.656549E-11
13:27:55.386	-1.26E+2	-2.665137E-9 3.927812E+3	4.660097E-11
13:27:55.849	-1.26E+2	-2.319472E-9 4.05599E+3	4.668289E-11
13:27:56.313	-1.26E+2	-2.782135E-9 3.344679E+3	4.655401E-11
13:27:56.776	-1.26E+2	-2.503433E-9 4.932301E+3	4.664537E-11
13:27:58.042	-1.28E+2	-2.462297E-9 4.183909E+3	4.615254E-11
13:27:58.504	-1.28E+2	-2.236246E-9 6.783681E+3	4.638393E-11
13:27:58.967	-1.28E+2	-2.26582E-9 4.446851E+3	4.664361E-11
13:27:59.430	-1.28E+2	-2.554424E-9 4.359968E+3	4.626615E-11
13:27:59.894	-1.28E+2	-2.423243E-9 2.840123E+3	4.627833E-11
13:28:01.160	-1.3E+2	-2.880373E-9 5.993678E+3	4.684279E-11
13:28:01.621	-1.3E+2	-3.170681E-9 3.144665E+3	4.610027E-11
13:28:02.086	-1.3E+2	-2.288858E-9 2.413123E+3	4.647538E-11
13:28:02.550	-1.3E+2	-2.024672E-9 4.46492E+3	4.635756E-11
13:28:03.013	-1.3E+2	-2.029288E-9 3.328502E+3	4.61203E-11
13:28:04.279	-1.32E+2	-2.54315E-9 5.59759E+3	4.568184E-11
13:28:04.740	-1.32E+2	-2.505385E-9 6.796749E+3	4.609834E-11
13:28:05.204	-1.32E+2	-3.242762E-9 4.390808E+3	4.597401E-11
13:28:05.669	-1.32E+2	-2.380779E-9 5.590334E+3	4.583814E-11
13:28:06.133	-1.32E+2	-2.525057E-9 3.967726E+3	4.586473E-11
13:28:07.408	-1.34E+2	-2.738836E-9 6.859402E+3	4.605678E-11
13:28:07.875	-1.34E+2	-2.347797E-9 3.927138E+3	4.561184E-11
13:28:08.339	-1.34E+2	-2.163173E-9 3.339911E+3	4.584803E-11
13:28:08.802	-1.34E+2	-2.192408E-9 5.470513E+3	4.565721E-11
13:28:09.266	-1.34E+2	-2.422161E-9 3.041215E+3	4.615263E-11
13:28:10.532	-1.36E+2	-3.511235E-9 2.409169E+3	4.568452E-11
13:28:10.994	-1.36E+2	-2.901964E-9 3.189165E+3	4.552351E-11
13:28:11.458	-1.36E+2	-2.397998E-9 2.653725E+3	4.513051E-11
13:28:11.920	-1.36E+2	-2.459507E-9 4.417623E+3	4.558084E-11
13:28:12.384	-1.36E+2	-2.032072E-9 3.049097E+3	4.524919E-11
13:28:13.649	-1.38E+2	-2.452146E-9 2.659369E+3	4.514391E-11
13:28:14.112	-1.38E+2	-2.086476E-9 3.582457E+3	4.534821E-11
13:28:14.576	-1.38E+2	-2.726572E-9 6.338378E+3	4.534046E-11
13:28:15.039	-1.38E+2	-2.808589E-9 4.79508E+3	4.531126E-11
13:28:15.502	-1.38E+2	-2.861739E-9 3.450427E+3	4.551113E-11
13:28:16.768	-1.4E+2	-2.264446E-9 6.479587E+3	4.520146E-11
13:28:17.230	-1.4E+2	-2.259867E-9 2.988639E+3	4.519392E-11
13:28:17.694	-1.4E+2	-2.832709E-9 2.762479E+3	4.483922E-11
13:28:18.157	-1.4E+2	-1.574899E-9 1.806314E+3	4.532473E-11
13:28:18.620	-1.4E+2	-2.17448E-9 2.466838E+3	4.5228E-11
13:28:19.887	-1.42E+2	-3.340134E-9 3.443481E+3	4.500583E-11
13:28:20.348	-1.42E+2	-2.949212E-9 2.895991E+3	4.490016E-11
13:28:20.811	-1.42E+2	-2.369129E-9 3.536069E+3	4.469037E-11
13:28:21.275	-1.42E+2	-3.176506E-9 4.087642E+3	4.489872E-11
13:28:21.739	-1.42E+2	-2.716254E-9 4.747554E+3	4.505585E-11
13:28:23.006	-1.44E+2	-2.10461E-9 5.269862E+3	4.457987E-11
13:28:23.467	-1.44E+2	-2.365972E-9 4.249852E+3	4.488271E-11
13:28:23.930	-1.44E+2	-2.404984E-9 4.405971E+3	4.466361E-11
13:28:24.394	-1.44E+2	-2.172029E-9 2.915104E+3	4.462038E-11
13:28:24.858	-1.44E+2	-2.730019E-9 4.114198E+3	4.455599E-11
13:28:26.123	-1.46E+2	-3.002779E-9 3.516133E+3	4.477633E-11
13:28:26.586	-1.46E+2	-2.899089E-9 1.817575E+3	4.444858E-11
13:28:27.049	-1.46E+2	-2.627038E-9 5.932972E+3	4.415611E-11
13:28:27.512	-1.46E+2	-2.430103E-9 1.729893E+3	4.423916E-11
13:28:27.975	-1.46E+2	-2.422997E-9 4.455585E+3	4.429852E-11
13:28:29.242	-1.48E+2	-3.206372E-9 6.940567E+3	4.428657E-11
13:28:29.703	-1.48E+2	-2.288317E-9 4.928214E+3	4.423013E-11
13:28:30.167	-1.48E+2	-2.710306E-9 7.125387E+3	4.449216E-11
13:28:30.630	-1.48E+2	-2.604165E-9 5.050504E+3	4.454477E-11
13:28:31.094	-1.48E+2	-3.059137E-9 5.318146E+3	4.424929E-11
13:28:32.360	-1.5E+2	-3.078938E-9 3.273004E+3	4.37049E-11
13:28:32.822	-1.5E+2	-2.595635E-9 5.061564E+3	4.417885E-11
13:28:33.286	-1.5E+2	-2.089802E-9 5.400777E+3	4.420217E-11
13:28:33.749	-1.5E+2	-2.284366E-9 4.576653E+3	4.399668E-11
13:28:34.212	-1.5E+2	-2.611819E-9 3.367578E+3	4.412153E-11
13:28:35.478	-1.52E+2	-3.249911E-9 4.474883E+3	4.372802E-11
13:28:35.940	-1.52E+2	-3.252662E-9 3.099931E+3	4.401281E-11
13:28:36.404	-1.52E+2	-2.418167E-9 5.305136E+3	4.394483E-11
13:28:36.868	-1.52E+2	-2.969253E-9 7.010545E+3	4.410478E-11
13:28:37.331	-1.52E+2	-2.103485E-9 4.694552E+3	4.423419E-11
13:28:38.607	-1.54E+2	-3.160201E-9 3.820745E+3	4.395147E-11
13:28:39.074	-1.54E+2	-2.417001E-9 5.485904E+3	4.388269E-11
13:28:39.538	-1.54E+2	-2.420123E-9 3.92891E+3	4.392621E-11
13:28:40.001	-1.54E+2	-2.858374E-9 3.211937E+3	4.36855E-11
13:28:40.466	-1.54E+2	-2.369754E-9 4.794596E+3	4.424074E-11
13:28:41.731	-1.56E+2	-2.810336E-9 5.748225E+3	4.385812E-11
13:28:42.194	-1.56E+2	-2.422949E-9 3.09729E+3	4.435171E-11
13:28:42.657	-1.56E+2	-2.915562E-9 4.209236E+3	4.400831E-11
13:28:43.120	-1.56E+2	-2.410977E-9 7.582197E+3	4.35187E-11
13:28:43.584	-1.56E+2	-3.054309E-9 5.698672E+3	4.377113E-11
13:28:44.850	-1.58E+2	-2.852882E-9 1.953666E+3	4.382575E-11
13:28:45.311	-1.58E+2	-2.828053E-9 4.411566E+3	4.341283E-11
13:28:45.776	-1.58E+2	-2.30163E-9 4.446205E+3	4.340857E-11
13:28:46.238	-1.58E+2	-2.173527E-9 5.700535E+3	4.362253E-11
13:28:46.702	-1.58E+2	-2.43601E-9 6.923639E+3	4.364067E-11
13:28:47.968	-1.6E+2	-2.871848E-9 5.677706E+3	4.335186E-11
13:28:48.430	-1.6E+2	-2.803137E-9 5.589328E+3	4.365229E-11
13:28:48.894	-1.6E+2	-2.954655E-9 6.071127E+3	4.370631E-11
13:28:49.358	-1.6E+2	-2.374455E-9 5.902577E+3	4.32821E-11
13:28:49.821	-1.6E+2	-2.316894E-9 5.878081E+3	4.345394E-11
13:28:51.086	-1.62E+2	-2.736219E-9 3.059082E+3	4.307453E-11
13:28:51.548	-1.62E+2	-2.334652E-9 4.74216E+3	4.32436E-11
13:28:52.012	-1.62E+2	-2.710681E-9 3.622954E+3	4.302963E-11
13:28:52.476	-1.62E+2	-2.678951E-9 5.072124E+3	4.329935E-11
13:28:52.939	-1.62E+2	-3.103841E-9 1.952436E+3	4.324857E-11
13:28:54.214	-1.64E+2	-2.891685E-9 4.745607E+3	4.336124E-11
13:28:54.682	-1.64E+2	-2.774109E-9 5.840305E+3	4.325963E-11
13:28:55.146	-1.64E+2	-2.685731E-9 5.894672E+3	4.321413E-11
13:28:55.610	-1.64E+2	-2.122367E-9 1.366392E+3	4.299584E-11
13:28:56.074	-1.64E+2	-2.670751E-9 7.398345E+3	4.328236E-11
13:28:57.339	-1.66E+2	-3.315087E-9 4.761805E+3	4.299108E-11
13:28:57.802	-1.66E+2	-3.09095E-9 3.235624E+3	4.329133E-11
13:28:58.265	-1.66E+2	-2.870556E-9 5.19863E+3	4.292818E-11
13:28:58.728	-1.66E+2	-3.088416E-9 4.193782E+3	4.28014E-11
13:28:59.192	-1.66E+2	-2.236702E-9 4.606505E+3	4.290754E-11
13:29:00.458	-1.68E+2	-2.632368E-9 2.592425E+3	4.269858E-11
13:29:00.919	-1.68E+2	-2.368632E-9 7.171133E+3	4.289455E-11
13:29:01.383	-1.68E+2	-2.620596E-9 1.722369E+3	4.289618E-11
13:29:01.847	-1.68E+2	-2.613063E-9 3.97932E+3	4.275812E-11
13:29:02.310	-1.68E+2	-3.286556E-9 4.083298E+3	4.288276E-11
13:29:03.576	-1.7E+2	-2.543319E-9 6.92907E+3	4.259312E-11
13:29:04.038	-1.7E+2	-2.632694E-9 6.258726E+3	4.29746E-11
13:29:04.502	-1.7E+2	-2.51154E-9 2.88664E+3	4.271267E-11
13:29:04.966	-1.7E+2	-2.48696E-9 2.214576E+3	4.268054E-11
13:29:05.429	-1.7E+2	-2.767083E-9 2.176345E+3	4.262466E-11
13:29:06.705	-1.72E+2	-3.055014E-9 4.47867E+3	4.236638E-11
13:29:07.172	-1.72E+2	-2.723493E-9 5.065965E+3	4.26427E-11
13:29:07.636	-1.72E+2	-2.932654E-9 6.543052E+3	4.261041E-11
13:29:08.100	-1.72E+2	-3.377315E-9 2.164234E+3	4.25998E-11
13:29:08.564	-1.72E+2	-2.305619E-9 4.093468E+3	4.249352E-11
13:29:09.839	-1.74E+2	-3.05489E-9 4.251517E+3	4.218436E-11
13:29:10.307	-1.74E+2	-2.402613E-9 4.92607E+3	4.239033E-11
13:29:10.770	-1.74E+2	-2.34405E-9 7.114995E+3	4.252402E-11
13:29:11.233	-1.74E+2	-2.722905E-9 3.537002E+3	4.251923E-11
13:29:11.697	-1.74E+2	-2.370587E-9 5.114837E+3	4.269547E-11
13:29:12.963	-1.76E+2	-3.332347E-9 7.550887E+3	4.249684E-11
13:29:13.425	-1.76E+2	-2.925625E-9 1.424067E+3	4.228633E-11
13:29:13.889	-1.76E+2	-3.254696E-9 6.04176E+3	4.242565E-11
13:29:14.352	-1.76E+2	-2.435677E-9 2.105061E+3	4.234301E-11
13:29:14.816	-1.76E+2	-2.515158E-9 5.280625E+3	4.234479E-11
13:29:16.082	-1.78E+2	-3.071453E-9 5.413511E+3	4.215681E-11
13:29:16.543	-1.78E+2	-3.040709E-9 1.735169E+3	4.198215E-11
13:29:17.008	-1.78E+2	-3.189523E-9 3.87011E+3	4.194187E-11
13:29:17.471	-1.78E+2	-2.89144E-9 4.313581E+3	4.184974E-11
13:29:17.934	-1.78E+2	-3.130421E-9 6.162857E+3	4.221187E-11
13:29:19.200	-1.8E+2	-3.068905E-9 7.190964E+3	4.169629E-11
13:29:19.662	-1.8E+2	-2.383441E-9 3.490449E+3	4.191005E-11
13:29:20.126	-1.8E+2	-3.135873E-9 7.582366E+3	4.210868E-11
13:29:20.589	-1.8E+2	-2.636395E-9 5.269921E+3	4.208271E-11
13:29:21.054	-1.8E+2	-3.000404E-9 1.74944E+3	4.212579E-11
13:29:22.319	-1.82E+2	-2.933742E-9 5.345504E+3	4.180768E-11
13:29:22.780	-1.82E+2	-2.734432E-9 2.980505E+3	4.182955E-11
13:29:23.243	-1.82E+2	-2.737712E-9 4.196876E+3	4.201058E-11
13:29:23.707	-1.82E+2	-2.55255E-9 4.65624E+3	4.188992E-11
13:29:24.172	-1.82E+2	-3.232197E-9 2.692349E+3	4.179952E-11
13:29:25.447	-1.84E+2	-2.97982E-9 4.340861E+3	4.172899E-11
13:29:25.915	-1.84E+2	-3.288094E-9 4.338763E+3	4.190883E-11
13:29:26.378	-1.84E+2	-2.621548E-9 6.18339E+3	4.162606E-11
13:29:26.841	-1.84E+2	-2.888569E-9 5.061487E+3	4.179742E-11
13:29:27.305	-1.84E+2	-2.698582E-9 2.478548E+3	4.158843E-11
13:29:28.570	-1.86E+2	-3.067448E-9 3.364462E+3	4.163767E-11
13:29:29.033	-1.86E+2	-2.877251E-9 5.648839E+3	4.145384E-11
13:29:29.497	-1.86E+2	-3.078393E-9 5.482938E+3	4.158163E-11
13:29:29.960	-1.86E+2	-2.810955E-9 4.554669E+3	4.142004E-11
13:29:30.423	-1.86E+2	-2.507509E-9 7.122836E+3	4.193332E-11
13:29:31.689	-1.88E+2	-2.713672E-9 6.043879E+3	4.164218E-11
13:29:32.151	-1.88E+2	-2.382773E-9 2.532871E+3	4.136362E-11
13:29:32.615	-1.88E+2	-2.926331E-9 5.206495E+3	4.179542E-11
13:29:33.079	-1.88E+2	-2.525014E-9 3.774097E+3	4.139586E-11
13:29:33.542	-1.88E+2	-3.447722E-9 4.233584E+3	4.13153E-11
13:29:34.808	-1.9E+2	-3.062422E-9 2.864481E+3	4.131427E-11
13:29:35.270	-1.9E+2	-2.947216E-9 5.737114E+3	4.128203E-11
13:29:35.733	-1.9E+2	-3.044452E-9 1.910577E+3	4.117748E-11
13:29:36.198	-1.9E+2	-2.682605E-9 5.701884E+3	4.155291E-11
13:29:36.661	-1.9E+2	-3.088498E-9 5.07878E+3	4.138165E-11
13:29:37.927	-1.92E+2	-3.160032E-9 4.124243E+3	4.100218E-11
13:29:38.388	-1.92E+2	-2.932738E-9 6.824625E+3	4.153216E-11
13:29:38.852	-1.92E+2	-2.904205E-9 6.293752E+3	4.122805E-11
13:29:39.315	-1.92E+2	-2.595305E-9 4.938884E+3	4.130787E-11
13:29:39.780	-1.92E+2	-2.83221E-9 3.5959E+3	4.13093E-11
13:29:41.055	-1.94E+2	-2.692881E-9 3.483477E+3	4.107031E-11
13:29:41.523	-1.94E+2	-2.805514E-9 4.000546E+3	4.092337E-11
13:29:41.987	-1.94E+2	-3.281565E-9 4.540091E+3	4.10703E-11
13:29:42.449	-1.94E+2	-2.660519E-9 1.55738E+3	4.095109E-11
13:29:42.913	-1.94E+2	-3.168977E-9 5.795553E+3	4.108364E-11
13:29:44.180	-1.96E+2	-3.206947E-9 4.379765E+3	4.10814E-11
13:29:44.641	-1.96E+2	-2.907618E-9 5.732279E+3	4.087279E-11
13:29:45.105	-1.96E+2	-2.562119E-9 5.118395E+3	4.095889E-11
13:29:45.568	-1.96E+2	-3.124722E-9 4.215572E+3	4.152039E-11
13:29:46.031	-1.96E+2	-3.337588E-9 2.470052E+3	4.140497E-11
13:29:47.297	-1.98E+2	-3.17912E-9 3.099822E+3	4.063201E-11
13:29:47.759	-1.98E+2	-2.746536E-9 7.073892E+3	4.103233E-11
13:29:48.223	-1.98E+2	-2.785003E-9 8.319967E+3	4.102709E-11
13:29:48.687	-1.98E+2	-2.463042E-9 5.226626E+3	4.110829E-11
13:29:49.150	-1.98E+2	-3.017584E-9 2.236054E+3	4.098418E-11
13:29:50.426	-2E+2	-2.925915E-9 6.007587E+3	4.064328E-11
13:29:50.894	-2E+2	-2.858207E-9 3.510358E+3	4.082776E-11
13:29:51.357	-2E+2	-2.991464E-9 8.761683E+3	4.083254E-11
13:29:51.821	-2E+2	-2.908614E-9 6.671017E+3	4.050668E-11
13:29:52.285	-2E+2	-3.371277E-9 8.101473E+3	4.066602E-11

File: ATLAS17_8x8mm2_W26/ATLAS17_8x8mm2_diode_GR_Pad_common_IV.txt
ATLAS17 8x8mm2 diode GR Pad Common
IV Measurement
Measurement started at 12:16:01.711 04/03/2019 by Cameron(Kostas) on epllt004.ph.bham.ac.uk.

GR Pad Common 22.4C
ATLAS17 8x8mm2 diode
ISO7

KEITHLEY INSTRUMENTS INC.
MODEL 2410
4303081
C33   Mar 31 2015 09:32:39/A02  /J/M

Keithley Current Range: 1.05uA (Auto on)
Keithley Source Voltage Range: 1.1kV
Compliance Level: 20uA

Time/Date (HHMMSS.sss)	Voltage (V)	Current (A)	
12:16:01.711	0E+0	-6.076996E-10
12:16:02.081	0E+0	-1.427736E-9
12:16:02.448	0E+0	-5.295896E-10
12:16:02.816	0E+0	-3.331896E-10
12:16:03.184	0E+0	-5.21104E-10
12:16:04.361	-2E+0	-2.157313E-9
12:16:04.743	-2E+0	-1.613159E-9
12:16:05.127	-2E+0	-1.699088E-9
12:16:05.503	-2E+0	-1.944488E-9
12:16:05.878	-2E+0	-2.229598E-9
12:16:07.064	-4E+0	-2.121753E-9
12:16:07.446	-4E+0	-2.146959E-9
12:16:07.829	-4E+0	-2.099785E-9
12:16:08.214	-4E+0	-1.830436E-9
12:16:08.598	-4E+0	-1.70886E-9
12:16:09.785	-6E+0	-1.934045E-9
12:16:10.165	-6E+0	-1.619939E-9
12:16:10.549	-6E+0	-1.965652E-9
12:16:10.933	-6E+0	-2.172288E-9
12:16:11.316	-6E+0	-2.130111E-9
12:16:12.503	-8E+0	-1.693552E-9
12:16:12.883	-8E+0	-1.972476E-9
12:16:13.267	-8E+0	-2.111391E-9
12:16:13.642	-8E+0	-2.138764E-9
12:16:14.018	-8E+0	-2.070591E-9
12:16:15.206	-1E+1	-1.974595E-9
12:16:15.586	-1E+1	-2.068303E-9
12:16:15.971	-1E+1	-1.78011E-9
12:16:16.355	-1E+1	-1.755322E-9
12:16:16.739	-1E+1	-2.112845E-9
12:16:17.923	-1.2E+1	-2.145042E-9
12:16:18.305	-1.2E+1	-1.708114E-9
12:16:18.689	-1.2E+1	-1.77853E-9
12:16:19.072	-1.2E+1	-2.117213E-9
12:16:19.456	-1.2E+1	-2.169E-9
12:16:20.642	-1.4E+1	-1.799745E-9
12:16:21.023	-1.4E+1	-1.9345E-9
12:16:21.407	-1.4E+1	-2.1267E-9
12:16:21.791	-1.4E+1	-1.855771E-9
12:16:22.174	-1.4E+1	-1.781106E-9
12:16:23.361	-1.6E+1	-2.005336E-9
12:16:23.743	-1.6E+1	-2.019725E-9
12:16:24.126	-1.6E+1	-2.169458E-9
12:16:24.510	-1.6E+1	-2.095797E-9
12:16:24.894	-1.6E+1	-1.798617E-9
12:16:26.080	-1.8E+1	-2.058243E-9
12:16:26.460	-1.8E+1	-1.991237E-9
12:16:26.844	-1.8E+1	-1.78248E-9
12:16:27.228	-1.8E+1	-2.158561E-9
12:16:27.612	-1.8E+1	-1.772747E-9
12:16:28.798	-2E+1	-2.186181E-9
12:16:29.180	-2E+1	-1.775989E-9
12:16:29.564	-2E+1	-2.143966E-9
12:16:29.947	-2E+1	-2.090926E-9
12:16:30.323	-2E+1	-2.066188E-9
12:16:31.502	-2.2E+1	-2.073545E-9
12:16:31.882	-2.2E+1	-2.154781E-9
12:16:32.265	-2.2E+1	-2.098248E-9
12:16:32.650	-2.2E+1	-1.783147E-9
12:16:33.034	-2.2E+1	-1.995186E-9
12:16:34.220	-2.4E+1	-2.024878E-9
12:16:34.601	-2.4E+1	-1.792127E-9
12:16:34.985	-2.4E+1	-2.009616E-9
12:16:35.370	-2.4E+1	-2.129657E-9
12:16:35.753	-2.4E+1	-1.810388E-9
12:16:36.939	-2.6E+1	-1.937376E-9
12:16:37.320	-2.6E+1	-2.170293E-9
12:16:37.704	-2.6E+1	-1.916903E-9
12:16:38.088	-2.6E+1	-1.813506E-9
12:16:38.472	-2.6E+1	-1.932629E-9
12:16:39.658	-2.8E+1	-1.818047E-9
12:16:40.038	-2.8E+1	-1.762892E-9
12:16:40.422	-2.8E+1	-2.151447E-9
12:16:40.806	-2.8E+1	-2.123535E-9
12:16:41.190	-2.8E+1	-1.795454E-9
12:16:42.377	-3E+1	-2.178274E-9
12:16:42.758	-3E+1	-1.79504E-9
12:16:43.141	-3E+1	-1.863998E-9
12:16:43.517	-3E+1	-1.826776E-9
12:16:43.893	-3E+1	-2.20261E-9
12:16:45.079	-3.2E+1	-2.042059E-9
12:16:45.460	-3.2E+1	-1.828481E-9
12:16:45.844	-3.2E+1	-2.075374E-9
12:16:46.227	-3.2E+1	-2.10752E-9
12:16:46.611	-3.2E+1	-2.144871E-9
12:16:47.798	-3.4E+1	-1.941572E-9
12:16:48.179	-3.4E+1	-1.997475E-9
12:16:48.563	-3.4E+1	-2.178441E-9
12:16:48.947	-3.4E+1	-2.028751E-9
12:16:49.330	-3.4E+1	-1.863209E-9
12:16:50.517	-3.6E+1	-2.205351E-9
12:16:50.898	-3.6E+1	-1.842294E-9
12:16:51.282	-3.6E+1	-1.854518E-9
12:16:51.666	-3.6E+1	-2.205724E-9
12:16:52.050	-3.6E+1	-2.108856E-9
12:16:53.236	-3.8E+1	-2.005461E-9
12:16:53.616	-3.8E+1	-2.173743E-9
12:16:54.000	-3.8E+1	-2.166549E-9
12:16:54.384	-3.8E+1	-1.909544E-9
12:16:54.767	-3.8E+1	-1.815294E-9
12:16:55.954	-4E+1	-2.105487E-9
12:16:56.335	-4E+1	-1.81538E-9
12:16:56.718	-4E+1	-1.762351E-9
12:16:57.102	-4E+1	-1.822822E-9
12:16:57.486	-4E+1	-2.096292E-9
12:16:58.673	-4.2E+1	-2.020675E-9
12:16:59.054	-4.2E+1	-1.838296E-9
12:16:59.438	-4.2E+1	-2.010778E-9
12:16:59.822	-4.2E+1	-2.233633E-9
12:17:00.205	-4.2E+1	-2.171572E-9
12:17:01.392	-4.4E+1	-1.840504E-9
12:17:01.772	-4.4E+1	-2.163634E-9
12:17:02.156	-4.4E+1	-2.126989E-9
12:17:02.539	-4.4E+1	-1.931545E-9
12:17:02.923	-4.4E+1	-1.847489E-9
12:17:04.110	-4.6E+1	-2.125158E-9
12:17:04.490	-4.6E+1	-1.824569E-9
12:17:04.875	-4.6E+1	-1.824983E-9
12:17:05.259	-4.6E+1	-2.149322E-9
12:17:05.643	-4.6E+1	-2.172154E-9
12:17:06.829	-4.8E+1	-1.881552E-9
12:17:07.209	-4.8E+1	-1.793961E-9
12:17:07.593	-4.8E+1	-2.030121E-9
12:17:07.977	-4.8E+1	-2.163588E-9
12:17:08.362	-4.8E+1	-2.156808E-9
12:17:09.548	-5E+1	-1.823409E-9
12:17:09.928	-5E+1	-1.962281E-9
12:17:10.304	-5E+1	-2.048295E-9
12:17:10.672	-5E+1	-2.210835E-9
12:17:11.049	-5E+1	-1.911204E-9
12:17:12.235	-5.2E+1	-1.92177E-9
12:17:12.615	-5.2E+1	-2.088727E-9
12:17:12.999	-5.2E+1	-2.216704E-9
12:17:13.383	-5.2E+1	-2.023048E-9
12:17:13.767	-5.2E+1	-1.76455E-9
12:17:14.953	-5.4E+1	-2.151523E-9
12:17:15.333	-5.4E+1	-2.074291E-9
12:17:15.717	-5.4E+1	-2.009366E-9
12:17:16.101	-5.4E+1	-1.856677E-9
12:17:16.485	-5.4E+1	-1.906711E-9
12:17:17.670	-5.6E+1	-1.908583E-9
12:17:18.053	-5.6E+1	-1.827894E-9
12:17:18.437	-5.6E+1	-2.133394E-9
12:17:18.821	-5.6E+1	-2.163087E-9
12:17:19.204	-5.6E+1	-2.09114E-9
12:17:20.391	-5.8E+1	-1.863211E-9
12:17:20.771	-5.8E+1	-2.165341E-9
12:17:21.155	-5.8E+1	-2.149616E-9
12:17:21.539	-5.8E+1	-1.89149E-9
12:17:21.922	-5.8E+1	-1.828191E-9
12:17:23.109	-6E+1	-2.204055E-9
12:17:23.489	-6E+1	-1.928091E-9
12:17:23.874	-6E+1	-2.033324E-9
12:17:24.258	-6E+1	-2.061437E-9
12:17:24.641	-6E+1	-1.964196E-9
12:17:25.827	-6.2E+1	-2.095712E-9
12:17:26.209	-6.2E+1	-2.20701E-9
12:17:26.593	-6.2E+1	-1.89931E-9
12:17:26.977	-6.2E+1	-1.917322E-9
12:17:27.361	-6.2E+1	-2.254715E-9
12:17:28.547	-6.4E+1	-2.201938E-9
12:17:28.927	-6.4E+1	-2.242819E-9
12:17:29.311	-6.4E+1	-1.979003E-9
12:17:29.695	-6.4E+1	-1.867035E-9
12:17:30.079	-6.4E+1	-2.234298E-9
12:17:31.266	-6.6E+1	-2.181267E-9
12:17:31.646	-6.6E+1	-2.075372E-9
12:17:32.029	-6.6E+1	-1.871193E-9
12:17:32.413	-6.6E+1	-1.877849E-9
12:17:32.797	-6.6E+1	-2.195449E-9
12:17:33.984	-6.8E+1	-2.145041E-9
12:17:34.365	-6.8E+1	-2.082732E-9
12:17:34.749	-6.8E+1	-1.876895E-9
12:17:35.133	-6.8E+1	-2.123911E-9
12:17:35.516	-6.8E+1	-2.198525E-9
12:17:36.703	-7E+1	-2.188835E-9
12:17:37.083	-7E+1	-2.079157E-9
12:17:37.467	-7E+1	-1.879636E-9
12:17:37.851	-7E+1	-2.24012E-9
12:17:38.226	-7E+1	-2.205226E-9
12:17:39.405	-7.2E+1	-1.885875E-9
12:17:39.787	-7.2E+1	-1.839169E-9
12:17:40.170	-7.2E+1	-2.130566E-9
12:17:40.554	-7.2E+1	-2.211131E-9
12:17:40.938	-7.2E+1	-1.870904E-9
12:17:42.124	-7.4E+1	-2.192288E-9
12:17:42.504	-7.4E+1	-1.857762E-9
12:17:42.888	-7.4E+1	-1.998263E-9
12:17:43.273	-7.4E+1	-2.240783E-9
12:17:43.657	-7.4E+1	-1.951218E-9
12:17:44.843	-7.6E+1	-2.201854E-9
12:17:45.224	-7.6E+1	-1.928465E-9
12:17:45.607	-7.6E+1	-2.218906E-9
12:17:45.991	-7.6E+1	-2.198361E-9
12:17:46.375	-7.6E+1	-1.904594E-9
12:17:47.562	-7.8E+1	-2.180685E-9
12:17:47.943	-7.8E+1	-1.927346E-9
12:17:48.327	-7.8E+1	-2.218825E-9
12:17:48.710	-7.8E+1	-1.912954E-9
12:17:49.094	-7.8E+1	-1.882466E-9
12:17:50.279	-8E+1	-2.202562E-9
12:17:50.661	-8E+1	-2.024752E-9
12:17:51.045	-8E+1	-2.125528E-9
12:17:51.428	-8E+1	-1.989275E-9
12:17:51.812	-8E+1	-1.90996E-9
12:17:52.998	-8.2E+1	-2.159636E-9
12:17:53.379	-8.2E+1	-2.07375E-9
12:17:53.764	-8.2E+1	-2.138506E-9
12:17:54.148	-8.2E+1	-1.921518E-9
12:17:54.532	-8.2E+1	-2.181267E-9
12:17:55.718	-8.4E+1	-2.199149E-9
12:17:56.098	-8.4E+1	-2.105652E-9
12:17:56.482	-8.4E+1	-1.890449E-9
12:17:56.866	-8.4E+1	-2.167291E-9
12:17:57.250	-8.4E+1	-2.037856E-9
12:17:58.435	-8.6E+1	-2.224312E-9
12:17:58.817	-8.6E+1	-1.872608E-9
12:17:59.200	-8.6E+1	-2.132643E-9
12:17:59.584	-8.6E+1	-2.149863E-9
12:17:59.968	-8.6E+1	-1.813588E-9
12:18:01.156	-8.8E+1	-1.883797E-9
12:18:01.536	-8.8E+1	-2.224813E-9
12:18:01.919	-8.8E+1	-2.25426E-9
12:18:02.303	-8.8E+1	-1.90713E-9
12:18:02.687	-8.8E+1	-1.927882E-9
12:18:03.873	-9E+1	-2.201231E-9
12:18:04.255	-9E+1	-2.234128E-9
12:18:04.639	-9E+1	-2.059484E-9
12:18:05.022	-9E+1	-1.899976E-9
12:18:05.406	-9E+1	-2.174862E-9
12:18:06.591	-9.2E+1	-1.925139E-9
12:18:06.973	-9.2E+1	-2.22972E-9
12:18:07.356	-9.2E+1	-1.881548E-9
12:18:07.740	-9.2E+1	-1.86795E-9
12:18:08.124	-9.2E+1	-2.236917E-9
12:18:09.311	-9.4E+1	-2.163792E-9
12:18:09.692	-9.4E+1	-2.204807E-9
12:18:10.076	-9.4E+1	-1.877308E-9
12:18:10.459	-9.4E+1	-2.020094E-9
12:18:10.843	-9.4E+1	-2.222483E-9
12:18:12.029	-9.6E+1	-1.97006E-9
12:18:12.411	-9.6E+1	-2.050205E-9
12:18:12.794	-9.6E+1	-1.877974E-9
12:18:13.178	-9.6E+1	-2.036357E-9
12:18:13.562	-9.6E+1	-2.211711E-9
12:18:14.749	-9.8E+1	-2.247897E-9
12:18:15.128	-9.8E+1	-2.215123E-9
12:18:15.512	-9.8E+1	-1.908712E-9
12:18:15.896	-9.8E+1	-2.022884E-9
12:18:16.280	-9.8E+1	-2.232673E-9
12:18:17.466	-1E+2	-1.938906E-9
12:18:17.848	-1E+2	-1.890116E-9
12:18:18.233	-1E+2	-1.996764E-9
12:18:18.616	-1E+2	-2.223688E-9
12:18:18.991	-1E+2	-2.162551E-9
12:18:20.169	-1.02E+2	-1.921685E-9
12:18:20.550	-1.02E+2	-1.877513E-9
12:18:20.934	-1.02E+2	-1.99102E-9
12:18:21.318	-1.02E+2	-2.238163E-9
12:18:21.702	-1.02E+2	-1.980955E-9
12:18:22.889	-1.04E+2	-2.161759E-9
12:18:23.269	-1.04E+2	-1.89669E-9
12:18:23.653	-1.04E+2	-2.025959E-9
12:18:24.037	-1.04E+2	-2.196115E-9
12:18:24.420	-1.04E+2	-2.112305E-9
12:18:25.606	-1.06E+2	-2.074622E-9
12:18:25.988	-1.06E+2	-1.888121E-9
12:18:26.372	-1.06E+2	-2.154354E-9
12:18:26.756	-1.06E+2	-2.149031E-9
12:18:27.140	-1.06E+2	-1.905922E-9
12:18:28.326	-1.08E+2	-2.104192E-9
12:18:28.706	-1.08E+2	-1.86329E-9
12:18:29.090	-1.08E+2	-2.186713E-9
12:18:29.474	-1.08E+2	-2.146658E-9
12:18:29.858	-1.08E+2	-1.898895E-9
12:18:31.044	-1.1E+2	-2.257421E-9
12:18:31.426	-1.1E+2	-2.057111E-9
12:18:31.809	-1.1E+2	-2.256008E-9
12:18:32.193	-1.1E+2	-2.180228E-9
12:18:32.577	-1.1E+2	-1.914948E-9
12:18:33.763	-1.12E+2	-2.275637E-9
12:18:34.144	-1.12E+2	-2.110434E-9
12:18:34.528	-1.12E+2	-2.221776E-9
12:18:34.912	-1.12E+2	-1.930297E-9
12:18:35.296	-1.12E+2	-2.060064E-9
12:18:36.483	-1.14E+2	-1.900267E-9
12:18:36.863	-1.14E+2	-1.881507E-9
12:18:37.247	-1.14E+2	-2.232049E-9
12:18:37.630	-1.14E+2	-2.124365E-9
12:18:38.014	-1.14E+2	-1.973844E-9
12:18:39.199	-1.16E+2	-2.244568E-9
12:18:39.581	-1.16E+2	-1.91865E-9
12:18:39.966	-1.16E+2	-2.208506E-9
12:18:40.350	-1.16E+2	-1.994641E-9
12:18:40.734	-1.16E+2	-1.979207E-9
12:18:41.920	-1.18E+2	-1.957411E-9
12:18:42.300	-1.18E+2	-2.099826E-9
12:18:42.684	-1.18E+2	-2.233547E-9
12:18:43.068	-1.18E+2	-2.016101E-9
12:18:43.452	-1.18E+2	-1.930172E-9
12:18:44.637	-1.2E+2	-2.276636E-9
12:18:45.019	-1.2E+2	-2.114049E-9
12:18:45.394	-1.2E+2	-2.247603E-9
12:18:45.771	-1.2E+2	-1.945768E-9
12:18:46.155	-1.2E+2	-2.030699E-9
12:18:47.341	-1.22E+2	-2.16438E-9
12:18:47.722	-1.22E+2	-2.143582E-9
12:18:48.106	-1.22E+2	-2.254092E-9
12:18:48.490	-1.22E+2	-1.864163E-9
12:18:48.873	-1.22E+2	-2.046629E-9
12:18:50.060	-1.24E+2	-1.921811E-9
12:18:50.440	-1.24E+2	-2.100782E-9
12:18:50.824	-1.24E+2	-2.235584E-9
12:18:51.207	-1.24E+2	-2.051161E-9
12:18:51.591	-1.24E+2	-1.906296E-9
12:18:52.777	-1.26E+2	-2.296266E-9
12:18:53.160	-1.26E+2	-2.129604E-9
12:18:53.544	-1.26E+2	-2.218781E-9
12:18:53.928	-1.26E+2	-1.92027E-9
12:18:54.311	-1.26E+2	-2.131645E-9
12:18:55.496	-1.28E+2	-2.09887E-9
12:18:55.878	-1.28E+2	-2.202934E-9
12:18:56.262	-1.28E+2	-2.111139E-9
12:18:56.646	-1.28E+2	-1.915403E-9
12:18:57.030	-1.28E+2	-2.193992E-9
12:18:58.215	-1.3E+2	-2.187875E-9
12:18:58.596	-1.3E+2	-1.999631E-9
12:18:58.980	-1.3E+2	-2.265152E-9
12:18:59.364	-1.3E+2	-2.199942E-9
12:18:59.748	-1.3E+2	-1.944103E-9
12:19:00.934	-1.32E+2	-2.199106E-9
12:19:01.316	-1.32E+2	-2.228595E-9
12:19:01.699	-1.32E+2	-2.09787E-9
12:19:02.083	-1.32E+2	-1.963401E-9
12:19:02.467	-1.32E+2	-1.908375E-9
12:19:03.654	-1.34E+2	-1.921146E-9
12:19:04.034	-1.34E+2	-2.11014E-9
12:19:04.418	-1.34E+2	-2.249267E-9
12:19:04.801	-1.34E+2	-1.976876E-9
12:19:05.185	-1.34E+2	-2.10174E-9
12:19:06.371	-1.36E+2	-1.919066E-9
12:19:06.752	-1.36E+2	-2.306956E-9
12:19:07.136	-1.36E+2	-2.036602E-9
12:19:07.520	-1.36E+2	-1.979E-9
12:19:07.904	-1.36E+2	-2.259414E-9
12:19:09.090	-1.38E+2	-1.942732E-9
12:19:09.472	-1.38E+2	-2.123907E-9
12:19:09.855	-1.38E+2	-1.936827E-9
12:19:10.239	-1.38E+2	-2.189873E-9
12:19:10.624	-1.38E+2	-2.248936E-9
12:19:11.809	-1.4E+2	-2.006325E-9
12:19:12.190	-1.4E+2	-2.121616E-9
12:19:12.574	-1.4E+2	-1.961114E-9
12:19:12.958	-1.4E+2	-2.219945E-9
12:19:13.342	-1.4E+2	-2.228221E-9
12:19:14.528	-1.42E+2	-2.057234E-9
12:19:14.910	-1.42E+2	-1.963485E-9
12:19:15.293	-1.42E+2	-2.18596E-9
12:19:15.676	-1.42E+2	-2.19711E-9
12:19:16.060	-1.42E+2	-2.275139E-9
12:19:17.248	-1.44E+2	-2.313651E-9
12:19:17.628	-1.44E+2	-2.046294E-9
12:19:18.012	-1.44E+2	-2.071332E-9
12:19:18.396	-1.44E+2	-2.322219E-9
12:19:18.779	-1.44E+2	-2.027704E-9
12:19:19.965	-1.46E+2	-1.971928E-9
12:19:20.338	-1.46E+2	-2.228844E-9
12:19:20.715	-1.46E+2	-2.036272E-9
12:19:21.098	-1.46E+2	-2.334279E-9
12:19:21.481	-1.46E+2	-2.261408E-9
12:19:22.668	-1.48E+2	-2.22893E-9
12:19:23.049	-1.48E+2	-1.919188E-9
12:19:23.433	-1.48E+2	-2.12944E-9
12:19:23.817	-1.48E+2	-2.303463E-9
12:19:24.201	-1.48E+2	-1.966771E-9
12:19:25.386	-1.5E+2	-2.278716E-9
12:19:25.767	-1.5E+2	-1.965064E-9
12:19:26.151	-1.5E+2	-1.97979E-9
12:19:26.535	-1.5E+2	-2.297514E-9
12:19:26.919	-1.5E+2	-1.996136E-9
12:19:28.106	-1.52E+2	-2.288779E-9
12:19:28.488	-1.52E+2	-2.025706E-9
12:19:28.871	-1.52E+2	-2.288736E-9
12:19:29.246	-1.52E+2	-2.282454E-9
12:19:29.623	-1.52E+2	-1.949841E-9
12:19:30.810	-1.54E+2	-1.899806E-9
12:19:31.189	-1.54E+2	-2.305123E-9
12:19:31.573	-1.54E+2	-2.301337E-9
12:19:31.957	-1.54E+2	-1.962443E-9
12:19:32.341	-1.54E+2	-2.223814E-9
12:19:33.527	-1.56E+2	-2.092337E-9
12:19:33.909	-1.56E+2	-2.365142E-9
12:19:34.292	-1.56E+2	-1.972178E-9
12:19:34.675	-1.56E+2	-1.982118E-9
12:19:35.059	-1.56E+2	-2.24182E-9
12:19:36.245	-1.58E+2	-2.107022E-9
12:19:36.627	-1.58E+2	-1.992557E-9
12:19:37.011	-1.58E+2	-2.235329E-9
12:19:37.395	-1.58E+2	-2.308037E-9
12:19:37.779	-1.58E+2	-2.00803E-9
12:19:38.964	-1.6E+2	-2.331114E-9
12:19:39.345	-1.6E+2	-2.037391E-9
12:19:39.729	-1.6E+2	-2.303171E-9
12:19:40.113	-1.6E+2	-2.228177E-9
12:19:40.496	-1.6E+2	-1.992765E-9
12:19:41.683	-1.62E+2	-2.176769E-9
12:19:42.064	-1.62E+2	-2.323802E-9
12:19:42.447	-1.62E+2	-2.328497E-9
12:19:42.831	-1.62E+2	-1.964483E-9
12:19:43.216	-1.62E+2	-2.231796E-9
12:19:44.403	-1.64E+2	-2.33274E-9
12:19:44.783	-1.64E+2	-2.033398E-9
12:19:45.167	-1.64E+2	-2.100782E-9
12:19:45.551	-1.64E+2	-2.33686E-9
12:19:45.935	-1.64E+2	-2.189121E-9
12:19:47.121	-1.66E+2	-2.097702E-9
12:19:47.502	-1.66E+2	-1.639518E-9
12:19:47.885	-1.66E+2	-1.903299E-9
12:19:48.269	-1.66E+2	-2.660361E-9
12:19:48.653	-1.66E+2	-2.181302E-9
12:19:49.840	-1.68E+2	-2.110886E-9
12:19:50.220	-1.68E+2	-2.015807E-9
12:19:50.605	-1.68E+2	-2.332327E-9
12:19:50.989	-1.68E+2	-2.145325E-9
12:19:51.372	-1.68E+2	-2.044381E-9
12:19:52.558	-1.7E+2	-2.369926E-9
12:19:52.939	-1.7E+2	-2.076449E-9
12:19:53.323	-1.7E+2	-2.348956E-9
12:19:53.707	-1.7E+2	-2.047002E-9
12:19:54.091	-1.7E+2	-2.08456E-9
12:19:55.277	-1.72E+2	-1.975294E-9
12:19:55.657	-1.72E+2	-2.328792E-9
12:19:56.041	-1.72E+2	-2.21649E-9
12:19:56.425	-1.72E+2	-2.014722E-9
12:19:56.809	-1.72E+2	-2.279086E-9
12:19:57.997	-1.74E+2	-2.308824E-9
12:19:58.377	-1.74E+2	-2.238079E-9
12:19:58.761	-1.74E+2	-1.98145E-9
12:19:59.145	-1.74E+2	-2.17735E-9
12:19:59.528	-1.74E+2	-2.319057E-9
12:20:00.714	-1.76E+2	-2.05657E-9
12:20:01.095	-1.76E+2	-2.255629E-9
12:20:01.479	-1.76E+2	-1.974089E-9
12:20:01.863	-1.76E+2	-2.225059E-9
12:20:02.247	-1.76E+2	-2.293184E-9
12:20:03.433	-1.78E+2	-2.043714E-9
12:20:03.814	-1.78E+2	-2.291438E-9
12:20:04.198	-1.78E+2	-1.982986E-9
12:20:04.583	-1.78E+2	-2.30466E-9
12:20:04.966	-1.78E+2	-2.246185E-9
12:20:06.152	-1.8E+2	-2.018842E-9
12:20:06.533	-1.8E+2	-2.294433E-9
12:20:06.917	-1.8E+2	-2.001833E-9
12:20:07.301	-1.8E+2	-2.229799E-9
12:20:07.685	-1.8E+2	-2.260619E-9
12:20:08.870	-1.82E+2	-2.161632E-9
12:20:09.251	-1.82E+2	-2.30633E-9
12:20:09.635	-1.82E+2	-1.990643E-9
12:20:10.019	-1.82E+2	-2.149817E-9
12:20:10.403	-1.82E+2	-2.324877E-9
12:20:11.591	-1.84E+2	-2.269227E-9
12:20:11.971	-1.84E+2	-1.997216E-9
12:20:12.354	-1.84E+2	-2.098991E-9
12:20:12.737	-1.84E+2	-2.214073E-9
12:20:13.121	-1.84E+2	-2.294308E-9
12:20:14.308	-1.86E+2	-2.28183E-9
12:20:14.689	-1.86E+2	-1.95321E-9
12:20:15.073	-1.86E+2	-2.319805E-9
12:20:15.457	-1.86E+2	-2.198271E-9
12:20:15.841	-1.86E+2	-1.997173E-9
12:20:17.027	-1.88E+2	-2.325212E-9
12:20:17.407	-1.88E+2	-2.02529E-9
12:20:17.791	-1.88E+2	-2.112881E-9
12:20:18.175	-1.88E+2	-2.351998E-9
12:20:18.559	-1.88E+2	-2.043756E-9
12:20:19.746	-1.9E+2	-2.349539E-9
12:20:20.127	-1.9E+2	-2.087177E-9
12:20:20.511	-1.9E+2	-2.330823E-9
12:20:20.894	-1.9E+2	-2.168119E-9
12:20:21.278	-1.9E+2	-2.049956E-9
12:20:22.465	-1.92E+2	-2.067214E-9
12:20:22.846	-1.92E+2	-2.313441E-9
12:20:23.229	-1.92E+2	-2.232212E-9
12:20:23.613	-1.92E+2	-1.926384E-9
12:20:23.997	-1.92E+2	-2.237618E-9
12:20:25.185	-1.94E+2	-2.411225E-9
12:20:25.564	-1.94E+2	-2.352456E-9
12:20:25.939	-1.94E+2	-2.268562E-9
12:20:26.315	-1.94E+2	-2.038141E-9
12:20:26.699	-1.94E+2	-2.336569E-9
12:20:27.885	-1.96E+2	-1.939479E-9
12:20:28.267	-1.96E+2	-2.376243E-9
12:20:28.651	-1.96E+2	-2.016637E-9
12:20:29.034	-1.96E+2	-1.741962E-9
12:20:29.418	-1.96E+2	-1.969181E-9
12:20:30.604	-1.98E+2	-2.101481E-9
12:20:30.985	-1.98E+2	-2.252214E-9
12:20:31.369	-1.98E+2	-2.010316E-9
12:20:31.752	-1.98E+2	-2.112425E-9
12:20:32.136	-1.98E+2	-2.381403E-9
12:20:33.322	-2E+2	-2.22718E-9
12:20:33.696	-2E+2	-2.082477E-9
12:20:34.072	-2E+2	-2.268436E-9
12:20:34.456	-2E+2	-2.332573E-9
12:20:34.840	-2E+2	-2.015057E-9
