Repository: Cameron-Simpson-Allsop/ATLASDiodes

File: ATLAS17_8x8mm2_W26/ATLAS17_8x8mm2_diode_Pad_GR_float_1Vac_CV.txt
ATLAS17 8x8mm2 diode Pad GR float
CV Measurement
Measurement started at 12:53:51.352 04/03/2019 by Cameron(Kostas) on epllt004.ph.bham.ac.uk.

Pad GR float 22.5C
ATLAS17 8x8mm2 diode
ISO7

KEITHLEY INSTRUMENTS INC.
MODEL 2410
4303081
C33   Mar 31 2015 09:32:39/A02  /J/M

WAYNE KERR
6530B
0
3.382

Wayne Kerr settings:
Function 1 - Resistance
Function 2 - Capacitance
Equivalent Circuit - Series
Measurement Frequency - 10000 Hz

Keithley Current Range: 1.05uA (Auto on)
Keithley Source Voltage Range: 1.1kV
Compliance Level: 20uA

Time/Date (HHMMSS.sss)	Voltage (V)	Current (A)	
12:53:51.352	0E+0	4.546792E-7 4.424398E+3	4.375525E-10
12:53:51.813	0E+0	4.544153E-7 4.489473E+3	4.385291E-10
12:53:52.276	0E+0	4.546053E-7 4.524914E+3	4.396454E-10
12:53:52.740	0E+0	4.550255E-7 4.525065E+3	4.395735E-10
12:53:53.203	0E+0	4.548107E-7 4.466577E+3	4.384423E-10
12:53:54.468	-2E+0	-2.182224E-9 1.86801E+3	2.658447E-10
12:53:54.931	-2E+0	-2.00067E-9 1.765706E+3	2.649597E-10
12:53:55.394	-2E+0	-1.516496E-9 1.708317E+3	2.652305E-10
12:53:55.857	-2E+0	-1.221979E-9 1.804008E+3	2.653515E-10
12:53:56.321	-2E+0	-1.382815E-9 1.792485E+3	2.653887E-10
12:53:57.586	-4E+0	-2.126113E-9 1.624327E+3	1.83737E-10
12:53:58.048	-4E+0	-1.931131E-9 1.449027E+3	1.842567E-10
12:53:58.512	-4E+0	-1.858174E-9 1.510619E+3	1.84548E-10
12:53:58.975	-4E+0	-1.687437E-9 1.467975E+3	1.843023E-10
12:53:59.439	-4E+0	-1.612858E-9 1.558895E+3	1.840096E-10
12:54:00.705	-6E+0	-1.763424E-9 2.114167E+3	1.54585E-10
12:54:01.166	-6E+0	-1.587573E-9 1.859102E+3	1.547034E-10
12:54:01.630	-6E+0	-1.914323E-9 1.869723E+3	1.546184E-10
12:54:02.093	-6E+0	-1.745581E-9 1.838017E+3	1.543807E-10
12:54:02.557	-6E+0	-1.510338E-9 1.994135E+3	1.542945E-10
12:54:03.864	-8E+0	-1.964444E-9 2.695599E+3	1.361775E-10
12:54:04.332	-8E+0	-1.689267E-9 2.143174E+3	1.366012E-10
12:54:04.795	-8E+0	-1.747492E-9 2.282293E+3	1.363326E-10
12:54:05.259	-8E+0	-2.048912E-9 2.301883E+3	1.367011E-10
12:54:05.723	-8E+0	-1.546648E-9 2.236098E+3	1.359312E-10
12:54:06.989	-1E+1	-1.895193E-9 2.461157E+3	1.236891E-10
12:54:07.450	-1E+1	-1.701121E-9 2.516189E+3	1.234947E-10
12:54:07.913	-1E+1	-1.724702E-9 2.732916E+3	1.232824E-10
12:54:08.377	-1E+1	-1.777812E-9 2.631681E+3	1.236753E-10
12:54:08.841	-1E+1	-1.773739E-9 2.610369E+3	1.236739E-10
12:54:10.107	-1.2E+1	-1.940486E-9 2.764594E+3	1.142958E-10
12:54:10.569	-1.2E+1	-1.707113E-9 2.291381E+3	1.134037E-10
12:54:11.032	-1.2E+1	-1.818828E-9 3.064217E+3	1.140877E-10
12:54:11.495	-1.2E+1	-1.314639E-9 2.742288E+3	1.13931E-10
12:54:11.959	-1.2E+1	-1.696167E-9 2.270109E+3	1.141734E-10
12:54:13.224	-1.4E+1	-2.62389E-9 2.90384E+3	1.066327E-10
12:54:13.686	-1.4E+1	-2.246268E-9 3.484527E+3	1.065204E-10
12:54:14.150	-1.4E+1	-1.618101E-9 2.562106E+3	1.064929E-10
12:54:14.613	-1.4E+1	-1.685525E-9 2.735549E+3	1.065539E-10
12:54:15.077	-1.4E+1	-1.878763E-9 2.623484E+3	1.063282E-10
12:54:16.342	-1.6E+1	-1.82494E-9 3.498251E+3	1.002994E-10
12:54:16.804	-1.6E+1	-1.713513E-9 2.540718E+3	1.010528E-10
12:54:17.269	-1.6E+1	-1.996756E-9 3.302353E+3	1.003907E-10
12:54:17.733	-1.6E+1	-2.066469E-9 2.954953E+3	9.984333E-11
12:54:18.196	-1.6E+1	-1.676081E-9 2.565503E+3	1.007341E-10
12:54:19.461	-1.8E+1	-1.926171E-9 2.701751E+3	9.549767E-11
12:54:19.923	-1.8E+1	-1.737183E-9 3.220802E+3	9.497496E-11
12:54:20.387	-1.8E+1	-1.860587E-9 2.820765E+3	9.517449E-11
12:54:20.851	-1.8E+1	-2.100031E-9 3.168748E+3	9.512036E-11
12:54:21.315	-1.8E+1	-1.680533E-9 3.625634E+3	9.486416E-11
12:54:22.579	-2E+1	-2.238785E-9 3.975462E+3	9.040546E-11
12:54:23.041	-2E+1	-1.496656E-9 3.180692E+3	9.017021E-11
12:54:23.505	-2E+1	-2.037896E-9 4.875394E+3	9.045767E-11
12:54:23.969	-2E+1	-1.843028E-9 3.758563E+3	9.053093E-11
12:54:24.432	-2E+1	-1.659776E-9 2.987449E+3	9.029629E-11
12:54:25.697	-2.2E+1	-2.429399E-9 4.138634E+3	8.640789E-11
12:54:26.159	-2.2E+1	-1.973423E-9 2.456985E+3	8.651818E-11
12:54:26.623	-2.2E+1	-2.017138E-9 4.073687E+3	8.624955E-11
12:54:27.087	-2.2E+1	-1.645762E-9 3.055998E+3	8.633287E-11
12:54:27.551	-2.2E+1	-1.640769E-9 2.298085E+3	8.670553E-11
12:54:28.817	-2.4E+1	-2.399624E-9 3.61689E+3	8.320913E-11
12:54:29.278	-2.4E+1	-2.124402E-9 3.273069E+3	8.29391E-11
12:54:29.741	-2.4E+1	-2.285403E-9 3.445139E+3	8.306132E-11
12:54:30.205	-2.4E+1	-1.711057E-9 4.823221E+3	8.291507E-11
12:54:30.669	-2.4E+1	-1.832379E-9 3.56393E+3	8.354541E-11
12:54:31.935	-2.6E+1	-1.817453E-9 3.27393E+3	8.024062E-11
12:54:32.397	-2.6E+1	-1.968393E-9 3.218051E+3	8.024145E-11
12:54:32.860	-2.6E+1	-2.101359E-9 4.070743E+3	7.98964E-11
12:54:33.324	-2.6E+1	-1.907628E-9 3.276695E+3	8.034894E-11
12:54:33.788	-2.6E+1	-2.174144E-9 1.96511E+3	7.983688E-11
12:54:35.054	-2.8E+1	-2.098987E-9 3.01326E+3	7.792761E-11
12:54:35.516	-2.8E+1	-2.161211E-9 3.350032E+3	7.735214E-11
12:54:35.980	-2.8E+1	-1.671011E-9 2.709762E+3	7.708993E-11
12:54:36.443	-2.8E+1	-1.597054E-9 3.57903E+3	7.712492E-11
12:54:36.906	-2.8E+1	-1.555501E-9 2.918095E+3	7.742102E-11
12:54:38.171	-3E+1	-2.310275E-9 3.013702E+3	7.509945E-11
12:54:38.633	-3E+1	-1.914906E-9 1.164145E+3	7.538731E-11
12:54:39.096	-3E+1	-1.887954E-9 2.469503E+3	7.509617E-11
12:54:39.560	-3E+1	-1.715553E-9 3.317942E+3	7.506952E-11
12:54:40.024	-3E+1	-1.46138E-9 2.579469E+3	7.504218E-11
12:54:41.289	-3.2E+1	-1.904418E-9 3.842323E+3	7.244189E-11
12:54:41.751	-3.2E+1	-1.624335E-9 2.986964E+3	7.329027E-11
12:54:42.215	-3.2E+1	-2.186246E-9 2.795064E+3	7.35111E-11
12:54:42.679	-3.2E+1	-1.980697E-9 1.903754E+3	7.287652E-11
12:54:43.142	-3.2E+1	-1.575549E-9 1.444981E+3	7.287595E-11
12:54:44.408	-3.4E+1	-1.846231E-9 3.770656E+3	7.127617E-11
12:54:44.870	-3.4E+1	-1.897849E-9 2.60499E+3	7.097729E-11
12:54:45.334	-3.4E+1	-1.770452E-9 1.599622E+3	7.12591E-11
12:54:45.798	-3.4E+1	-2.354819E-9 2.914914E+3	7.111993E-11
12:54:46.262	-3.4E+1	-1.879961E-9 2.037796E+3	7.146547E-11
12:54:47.528	-3.6E+1	-2.084146E-9 2.943874E+3	7.007888E-11
12:54:47.988	-3.6E+1	-1.624085E-9 3.450817E+3	6.963561E-11
12:54:48.452	-3.6E+1	-1.481924E-9 2.634232E+3	6.963802E-11
12:54:48.915	-3.6E+1	-1.960159E-9 2.616847E+3	6.95232E-11
12:54:49.379	-3.6E+1	-1.965982E-9 2.127085E+3	6.952043E-11
12:54:50.645	-3.8E+1	-1.925929E-9 1.550574E+3	6.827591E-11
12:54:51.107	-3.8E+1	-1.860371E-9 2.607678E+3	6.857589E-11
12:54:51.570	-3.8E+1	-1.47028E-9 2.403273E+3	6.815081E-11
12:54:52.033	-3.8E+1	-1.642555E-9 2.712311E+3	6.851955E-11
12:54:52.498	-3.8E+1	-2.03594E-9 2.020021E+3	6.803113E-11
12:54:53.765	-4E+1	-2.300178E-9 3.22997E+3	6.681143E-11
12:54:54.226	-4E+1	-1.997251E-9 2.548729E+3	6.664701E-11
12:54:54.689	-4E+1	-1.840822E-9 3.262919E+3	6.637406E-11
12:54:55.151	-4E+1	-1.608819E-9 2.970748E+3	6.723822E-11
12:54:55.616	-4E+1	-1.94356E-9 2.343459E+3	6.664012E-11
12:54:56.881	-4.2E+1	-2.115996E-9 1.652549E+3	6.613736E-11
12:54:57.344	-4.2E+1	-1.812749E-9 2.782452E+3	6.55107E-11
12:54:57.808	-4.2E+1	-2.372588E-9 3.450087E+3	6.570689E-11
12:54:58.271	-4.2E+1	-1.928008E-9 2.70984E+3	6.564235E-11
12:54:58.734	-4.2E+1	-1.886915E-9 3.9305E+3	6.556882E-11
12:54:59.999	-4.4E+1	-2.118453E-9 4.110245E+3	6.482087E-11
12:55:00.461	-4.4E+1	-1.713636E-9 2.044532E+3	6.414771E-11
12:55:00.924	-4.4E+1	-1.622217E-9 4.406893E+3	6.454954E-11
12:55:01.389	-4.4E+1	-2.295179E-9 2.852629E+3	6.408751E-11
12:55:01.852	-4.4E+1	-2.106307E-9 3.036323E+3	6.476383E-11
12:55:03.127	-4.6E+1	-2.530009E-9 2.21031E+3	6.340175E-11
12:55:03.595	-4.6E+1	-1.701163E-9 2.073405E+3	6.366315E-11
12:55:04.059	-4.6E+1	-1.876008E-9 4.218205E+3	6.310774E-11
12:55:04.523	-4.6E+1	-1.93403E-9 3.089549E+3	6.369969E-11
12:55:04.986	-4.6E+1	-2.182294E-9 2.46329E+3	6.374016E-11
12:55:06.252	-4.8E+1	-2.099909E-9 3.120097E+3	6.221091E-11
12:55:06.713	-4.8E+1	-1.869895E-9 2.52481E+3	6.232705E-11
12:55:07.177	-4.8E+1	-1.7002E-9 3.033112E+3	6.267347E-11
12:55:07.641	-4.8E+1	-2.26864E-9 2.005107E+3	6.244661E-11
12:55:08.104	-4.8E+1	-2.096126E-9 4.533822E+3	6.271346E-11
12:55:09.368	-5E+1	-2.356903E-9 5.146745E+3	6.148098E-11
12:55:09.832	-5E+1	-1.964146E-9 4.835721E+3	6.15041E-11
12:55:10.296	-5E+1	-2.227761E-9 4.09002E+3	6.13849E-11
12:55:10.760	-5E+1	-2.3E-9 3.485958E+3	6.13425E-11
12:55:11.222	-5E+1	-1.960073E-9 4.798346E+3	6.135916E-11
12:55:12.489	-5.2E+1	-2.82257E-9 6.402839E+3	6.051925E-11
12:55:12.950	-5.2E+1	-2.00732E-9 6.438863E+3	6.063407E-11
12:55:13.414	-5.2E+1	-2.302663E-9 6.068586E+3	6.077738E-11
12:55:13.878	-5.2E+1	-2.405858E-9 3.455577E+3	6.091132E-11
12:55:14.341	-5.2E+1	-1.872931E-9 6.276812E+3	6.059596E-11
12:55:15.616	-5.4E+1	-2.509043E-9 8.602569E+3	5.906072E-11
12:55:16.084	-5.4E+1	-1.857001E-9 6.862879E+3	5.99785E-11
12:55:16.548	-5.4E+1	-2.28761E-9 6.856072E+3	5.95449E-11
12:55:17.011	-5.4E+1	-2.306238E-9 9.947604E+3	5.971961E-11
12:55:17.475	-5.4E+1	-2.097031E-9 5.137752E+3	6.017186E-11
12:55:18.742	-5.6E+1	-2.109175E-9 1.01998E+4	5.912366E-11
12:55:19.203	-5.6E+1	-2.219394E-9 8.088887E+3	5.895343E-11
12:55:19.666	-5.6E+1	-2.007902E-9 8.225074E+3	5.866556E-11
12:55:20.130	-5.6E+1	-1.98174E-9 9.599677E+3	5.906486E-11
12:55:20.593	-5.6E+1	-2.075655E-9 9.429991E+3	5.87815E-11
12:55:21.868	-5.8E+1	-2.91765E-9 1.592662E+4	5.744074E-11
12:55:22.337	-5.8E+1	-3.175018E-9 1.641479E+4	5.744235E-11
12:55:22.800	-5.8E+1	-2.781019E-9 1.541307E+4	5.7552E-11
12:55:23.263	-5.8E+1	-3.001583E-9 1.494255E+4	5.795638E-11
12:55:23.727	-5.8E+1	-2.198436E-9 1.556627E+4	5.777651E-11
12:55:24.994	-6E+1	-2.575886E-9 2.137639E+4	5.499099E-11
12:55:25.455	-6E+1	-2.573513E-9 2.192563E+4	5.522591E-11
12:55:25.919	-6E+1	-2.80922E-9 2.101192E+4	5.44173E-11
12:55:26.382	-6E+1	-2.914449E-9 2.188097E+4	5.49053E-11
12:55:26.846	-6E+1	-2.232584E-9 1.916032E+4	5.501972E-11
12:55:28.112	-6.2E+1	-2.501227E-9 2.178934E+4	5.198008E-11
12:55:28.574	-6.2E+1	-2.205546E-9 2.046895E+4	5.188141E-11
12:55:29.038	-6.2E+1	-2.53134E-9 1.960041E+4	5.163297E-11
12:55:29.501	-6.2E+1	-2.279541E-9 1.965979E+4	5.174234E-11
12:55:29.964	-6.2E+1	-2.348709E-9 2.009352E+4	5.177111E-11
12:55:31.230	-6.4E+1	-2.58362E-9 1.152401E+4	4.95614E-11
12:55:31.691	-6.4E+1	-2.222101E-9 1.288226E+4	4.969186E-11
12:55:32.155	-6.4E+1	-2.282119E-9 1.397256E+4	4.975341E-11
12:55:32.620	-6.4E+1	-2.169405E-9 1.341874E+4	4.979052E-11
12:55:33.082	-6.4E+1	-2.14682E-9 1.301632E+4	4.988716E-11
12:55:34.349	-6.6E+1	-2.519402E-9 5.944397E+3	4.897436E-11
12:55:34.810	-6.6E+1	-2.627082E-9 8.782567E+3	4.916179E-11
12:55:35.273	-6.6E+1	-2.238904E-9 6.897997E+3	4.86842E-11
12:55:35.737	-6.6E+1	-2.290603E-9 6.398832E+3	4.877945E-11
12:55:36.202	-6.6E+1	-2.099613E-9 8.734028E+3	4.902282E-11
12:55:37.477	-6.8E+1	-2.84503E-9 4.316773E+3	4.844292E-11
12:55:37.944	-6.8E+1	-2.276963E-9 6.484198E+3	4.817459E-11
12:55:38.407	-6.8E+1	-2.15206E-9 6.30092E+3	4.835711E-11
12:55:38.871	-6.8E+1	-2.739387E-9 4.684127E+3	4.836397E-11
12:55:39.335	-6.8E+1	-2.258412E-9 7.152448E+3	4.815049E-11
12:55:40.600	-7E+1	-2.837083E-9 4.835761E+3	4.775807E-11
12:55:41.063	-7E+1	-2.59614E-9 6.002676E+3	4.778439E-11
12:55:41.526	-7E+1	-1.751235E-9 5.154577E+3	4.785925E-11
12:55:41.990	-7E+1	-2.374911E-9 6.305317E+3	4.756088E-11
12:55:42.454	-7E+1	-2.233624E-9 5.084256E+3	4.763066E-11
12:55:43.719	-7.2E+1	-2.690679E-9 5.521072E+3	4.718269E-11
12:55:44.180	-7.2E+1	-2.300669E-9 4.155437E+3	4.725138E-11
12:55:44.645	-7.2E+1	-2.371709E-9 3.269615E+3	4.768777E-11
12:55:45.109	-7.2E+1	-2.226593E-9 3.223728E+3	4.746948E-11
12:55:45.572	-7.2E+1	-2.780477E-9 4.824974E+3	4.718766E-11
12:55:46.846	-7.4E+1	-2.985943E-9 4.266038E+3	4.693466E-11
12:55:47.315	-7.4E+1	-2.270887E-9 6.042526E+3	4.660219E-11
12:55:47.779	-7.4E+1	-2.87655E-9 4.208725E+3	4.664051E-11
12:55:48.243	-7.4E+1	-2.338099E-9 3.834766E+3	4.671937E-11
12:55:48.706	-7.4E+1	-2.307448E-9 4.636221E+3	4.64659E-11
12:55:49.970	-7.6E+1	-2.50605E-9 2.445726E+3	4.627288E-11
12:55:50.433	-7.6E+1	-2.309689E-9 3.832429E+3	4.621652E-11
12:55:50.897	-7.6E+1	-2.272885E-9 4.591786E+3	4.611193E-11
12:55:51.361	-7.6E+1	-2.581997E-9 4.403682E+3	4.586153E-11
12:55:51.825	-7.6E+1	-2.383727E-9 3.409844E+3	4.617291E-11
12:55:53.099	-7.8E+1	-2.608203E-9 3.146824E+3	4.582909E-11
12:55:53.568	-7.8E+1	-2.259991E-9 2.182368E+3	4.590752E-11
12:55:54.032	-7.8E+1	-2.358107E-9 2.404835E+3	4.582114E-11
12:55:54.496	-7.8E+1	-2.361809E-9 2.238874E+3	4.57219E-11
12:55:54.960	-7.8E+1	-2.249594E-9 2.914038E+3	4.565038E-11
12:55:56.224	-8E+1	-2.832882E-9 4.919931E+3	4.520557E-11
12:55:56.686	-8E+1	-2.599885E-9 3.598284E+3	4.547106E-11
12:55:57.150	-8E+1	-2.435302E-9 3.500195E+3	4.52244E-11
12:55:57.614	-8E+1	-2.421285E-9 3.721627E+3	4.528024E-11
12:55:58.078	-8E+1	-2.026201E-9 3.06186E+3	4.542524E-11
12:55:59.342	-8.2E+1	-2.794994E-9 2.914006E+3	4.501125E-11
12:55:59.805	-8.2E+1	-2.845566E-9 2.978365E+3	4.484814E-11
12:56:00.269	-8.2E+1	-2.270473E-9 2.996759E+3	4.476342E-11
12:56:00.732	-8.2E+1	-2.593478E-9 5.902809E+2	4.470105E-11
12:56:01.196	-8.2E+1	-1.908951E-9 1.019503E+3	4.509456E-11
12:56:02.462	-8.4E+1	-2.689929E-9 3.965985E+3	4.464563E-11
12:56:02.923	-8.4E+1	-2.477976E-9 1.060632E+3	4.450995E-11
12:56:03.386	-8.4E+1	-2.457716E-9 1.563563E+3	4.468837E-11
12:56:03.851	-8.4E+1	-2.05515E-9 5.08563E+3	4.438267E-11
12:56:04.315	-8.4E+1	-2.632239E-9 2.775296E+3	4.473192E-11
12:56:05.579	-8.6E+1	-2.277792E-9 1.909406E+3	4.413914E-11
12:56:06.041	-8.6E+1	-2.095868E-9 2.265121E+3	4.411541E-11
12:56:06.505	-8.6E+1	-2.509337E-9 4.936504E+3	4.408909E-11
12:56:06.969	-8.6E+1	-2.197518E-9 3.741427E+3	4.401711E-11
12:56:07.433	-8.6E+1	-2.735057E-9 2.534176E+3	4.39691E-11
12:56:08.707	-8.8E+1	-2.694505E-9 3.413302E+3	4.344354E-11
12:56:09.176	-8.8E+1	-2.424696E-9 3.589681E+3	4.369991E-11
12:56:09.639	-8.8E+1	-2.646383E-9 4.034408E+3	4.355069E-11
12:56:10.102	-8.8E+1	-2.411679E-9 2.319673E+3	4.37091E-11
12:56:10.567	-8.8E+1	-2.478058E-9 5.196135E+3	4.359506E-11
12:56:11.833	-9E+1	-2.603084E-9 2.822025E+3	4.313502E-11
12:56:12.294	-9E+1	-2.16882E-9 3.265565E+3	4.34062E-11
12:56:12.758	-9E+1	-2.539408E-9 2.357525E+3	4.344791E-11
12:56:13.221	-9E+1	-2.360727E-9 3.270092E+3	4.354773E-11
12:56:13.685	-9E+1	-2.119406E-9 2.479174E+3	4.36198E-11
12:56:14.950	-9.2E+1	-2.851017E-9 4.463819E+3	4.301437E-11
12:56:15.412	-9.2E+1	-2.346335E-9 3.15979E+3	4.305371E-11
12:56:15.876	-9.2E+1	-2.299878E-9 3.195177E+3	4.281096E-11
12:56:16.341	-9.2E+1	-2.350578E-9 4.34479E+3	4.322504E-11
12:56:16.804	-9.2E+1	-2.605748E-9 5.424629E+3	4.282603E-11
12:56:18.079	-9.4E+1	-2.683274E-9 2.167544E+3	4.28936E-11
12:56:18.547	-9.4E+1	-2.29106E-9 3.85788E+3	4.27572E-11
12:56:19.010	-9.4E+1	-2.152682E-9 3.633922E+3	4.287685E-11
12:56:19.474	-9.4E+1	-2.369587E-9 7.259312E+2	4.275497E-11
12:56:19.938	-9.4E+1	-2.710932E-9 2.895731E+3	4.274724E-11
12:56:21.204	-9.6E+1	-2.966142E-9 3.858014E+3	4.229054E-11
12:56:21.665	-9.6E+1	-2.531295E-9 1.856159E+3	4.241009E-11
12:56:22.129	-9.6E+1	-2.702781E-9 2.440141E+3	4.25055E-11
12:56:22.592	-9.6E+1	-2.283697E-9 4.805874E+3	4.225412E-11
12:56:23.057	-9.6E+1	-2.525598E-9 3.778026E+3	4.24361E-11
12:56:24.331	-9.8E+1	-2.62259E-9 3.55478E+3	4.205398E-11
12:56:24.800	-9.8E+1	-2.362016E-9 1.178025E+3	4.217892E-11
12:56:25.264	-9.8E+1	-2.649168E-9 4.007991E+3	4.182394E-11
12:56:25.726	-9.8E+1	-2.717587E-9 2.716192E+3	4.208921E-11
12:56:26.190	-9.8E+1	-1.972464E-9 3.96935E+3	4.190833E-11
12:56:27.456	-1E+2	-2.605912E-9 2.759846E+3	4.1695E-11
12:56:27.918	-1E+2	-2.79861E-9 2.883698E+3	4.174619E-11
12:56:28.382	-1E+2	-2.191654E-9 2.636169E+3	4.178824E-11
12:56:28.845	-1E+2	-2.658358E-9 4.878058E+3	4.166573E-11
12:56:29.309	-1E+2	-2.419749E-9 1.770655E+3	4.169633E-11
12:56:30.575	-1.02E+2	-2.910284E-9 3.751177E+3	4.149693E-11
12:56:31.036	-1.02E+2	-2.7452E-9 3.725897E+3	4.146298E-11
12:56:31.500	-1.02E+2	-2.391713E-9 2.300049E+3	4.170746E-11
12:56:31.964	-1.02E+2	-2.82161E-9 2.632454E+3	4.118444E-11
12:56:32.428	-1.02E+2	-2.172937E-9 4.490579E+3	4.142749E-11
12:56:33.702	-1.04E+2	-2.379734E-9 3.429871E+3	4.099535E-11
12:56:34.170	-1.04E+2	-2.876136E-9 3.573365E+3	4.120164E-11
12:56:34.634	-1.04E+2	-2.45048E-9 3.397132E+3	4.113932E-11
12:56:35.098	-1.04E+2	-2.335771E-9 4.988324E+3	4.112931E-11
12:56:35.562	-1.04E+2	-2.643887E-9 3.466972E+3	4.104768E-11
12:56:36.828	-1.06E+2	-2.715633E-9 3.828752E+3	4.038363E-11
12:56:37.290	-1.06E+2	-2.558746E-9 3.348174E+3	4.10133E-11
12:56:37.753	-1.06E+2	-2.258326E-9 4.307949E+3	4.084511E-11
12:56:38.216	-1.06E+2	-2.385347E-9 4.454677E+3	4.098808E-11
12:56:38.680	-1.06E+2	-2.854178E-9 2.375875E+3	4.076993E-11
12:56:39.946	-1.08E+2	-3.144698E-9 3.079339E+3	4.045099E-11
12:56:40.408	-1.08E+2	-2.6411E-9 2.670803E+3	4.041904E-11
12:56:40.872	-1.08E+2	-2.338556E-9 5.147926E+3	4.050876E-11
12:56:41.335	-1.08E+2	-2.371039E-9 4.402982E+3	4.065999E-11
12:56:41.798	-1.08E+2	-2.636608E-9 5.720011E+3	4.069065E-11
12:56:43.064	-1.1E+2	-2.64172E-9 3.549246E+3	4.027768E-11
12:56:43.526	-1.1E+2	-2.425818E-9 2.857551E+3	4.035256E-11
12:56:43.990	-1.1E+2	-2.543108E-9 3.92754E+3	4.045476E-11
12:56:44.453	-1.1E+2	-2.249302E-9 1.981789E+3	4.043614E-11
12:56:44.916	-1.1E+2	-2.579044E-9 2.244065E+3	4.063859E-11
12:56:46.183	-1.12E+2	-3.0094E-9 3.719687E+3	4.018217E-11
12:56:46.644	-1.12E+2	-2.303205E-9 2.31255E+3	3.987101E-11
12:56:47.108	-1.12E+2	-2.668341E-9 4.851213E+3	3.990688E-11
12:56:47.571	-1.12E+2	-2.04633E-9 3.871182E+3	4.004861E-11
12:56:48.034	-1.12E+2	-2.12864E-9 4.53558E+3	4.019168E-11
12:56:49.309	-1.14E+2	-2.759261E-9 1.994299E+3	3.993384E-11
12:56:49.778	-1.14E+2	-2.317885E-9 3.868825E+3	3.980409E-11
12:56:50.242	-1.14E+2	-2.364511E-9 2.356225E+3	3.988131E-11
12:56:50.706	-1.14E+2	-2.711056E-9 6.05455E+3	3.946678E-11
12:56:51.169	-1.14E+2	-2.303454E-9 3.733025E+3	3.965163E-11
12:56:52.435	-1.16E+2	-2.585782E-9 3.913816E+3	3.937984E-11
12:56:52.896	-1.16E+2	-2.602709E-9 5.326066E+3	3.967127E-11
12:56:53.360	-1.16E+2	-2.255082E-9 3.993841E+3	3.948781E-11
12:56:53.823	-1.16E+2	-2.468491E-9 1.589684E+3	3.952494E-11
12:56:54.287	-1.16E+2	-2.486585E-9 3.68678E+3	3.962453E-11
12:56:55.563	-1.18E+2	-2.303038E-9 3.650995E+3	3.934708E-11
12:56:56.031	-1.18E+2	-2.865572E-9 5.05614E+3	3.920742E-11
12:56:56.495	-1.18E+2	-2.306863E-9 7.425811E+2	3.912328E-11
12:56:56.958	-1.18E+2	-2.159625E-9 4.547252E+3	3.939863E-11
12:56:57.421	-1.18E+2	-2.419704E-9 1.792735E+3	3.918665E-11
12:56:58.697	-1.2E+2	-2.943973E-9 3.947064E+3	3.919405E-11
12:56:59.165	-1.2E+2	-2.295009E-9 3.683004E+3	3.925196E-11
12:56:59.629	-1.2E+2	-2.58732E-9 3.008968E+3	3.904186E-11
12:57:00.093	-1.2E+2	-2.462039E-9 -5.887243E+2	3.913769E-11
12:57:00.557	-1.2E+2	-2.345252E-9 3.798698E+3	3.937483E-11
12:57:01.822	-1.22E+2	-2.592723E-9 3.307874E+3	3.877414E-11
12:57:02.283	-1.22E+2	-2.29426E-9 1.029338E+3	3.872973E-11
12:57:02.747	-1.22E+2	-2.560366E-9 1.684785E+3	3.901505E-11
12:57:03.210	-1.22E+2	-2.731014E-9 5.854428E+3	3.889083E-11
12:57:03.675	-1.22E+2	-2.452019E-9 4.608803E+3	3.876102E-11
12:57:04.950	-1.24E+2	-2.893936E-9 2.664941E+3	3.86293E-11
12:57:05.418	-1.24E+2	-2.49274E-9 4.183724E+3	3.857861E-11
12:57:05.882	-1.24E+2	-2.471444E-9 1.242308E+3	3.868151E-11
12:57:06.346	-1.24E+2	-2.505465E-9 4.183658E+3	3.857622E-11
12:57:06.809	-1.24E+2	-2.608115E-9 3.368274E+3	3.87835E-11
12:57:08.075	-1.26E+2	-2.957907E-9 1.613339E+3	3.857307E-11
12:57:08.536	-1.26E+2	-2.841695E-9 3.309087E+3	3.842515E-11
12:57:09.000	-1.26E+2	-2.450643E-9 1.692397E+3	3.862183E-11
12:57:09.464	-1.26E+2	-2.611567E-9 6.35016E+3	3.832686E-11
12:57:09.927	-1.26E+2	-2.650997E-9 3.097139E+3	3.892361E-11
12:57:11.193	-1.28E+2	-3.040668E-9 5.404739E+3	3.8065E-11
12:57:11.654	-1.28E+2	-2.317054E-9 5.178452E+3	3.814003E-11
12:57:12.118	-1.28E+2	-3.03972E-9 9.083606E+2	3.821893E-11
12:57:12.582	-1.28E+2	-2.376782E-9 3.613638E+3	3.826641E-11
12:57:13.046	-1.28E+2	-2.74383E-9 4.670738E+3	3.818972E-11
12:57:14.311	-1.3E+2	-2.819194E-9 3.896494E+3	3.791095E-11
12:57:14.773	-1.3E+2	-2.325083E-9 5.26598E+3	3.801607E-11
12:57:15.237	-1.3E+2	-2.811833E-9 5.287339E+3	3.763172E-11
12:57:15.701	-1.3E+2	-2.558912E-9 5.25932E+3	3.764046E-11
12:57:16.165	-1.3E+2	-2.796237E-9 3.917394E+3	3.794667E-11
12:57:17.429	-1.32E+2	-2.542148E-9 4.905223E+3	3.762518E-11
12:57:17.891	-1.32E+2	-2.179051E-9 3.040434E+3	3.793642E-11
12:57:18.354	-1.32E+2	-2.816993E-9 4.769614E+3	3.78475E-11
12:57:18.818	-1.32E+2	-2.288309E-9 3.660033E+3	3.781195E-11
12:57:19.282	-1.32E+2	-2.520895E-9 4.610462E+3	3.775942E-11
12:57:20.558	-1.34E+2	-2.665807E-9 3.165928E+3	3.760822E-11
12:57:21.026	-1.34E+2	-2.379402E-9 7.456668E+3	3.736953E-11
12:57:21.489	-1.34E+2	-2.855299E-9 4.181297E+3	3.760939E-11
12:57:21.953	-1.34E+2	-2.107509E-9 2.931219E+3	3.783019E-11
12:57:22.417	-1.34E+2	-2.794655E-9 3.231736E+3	3.751961E-11
12:57:23.683	-1.36E+2	-3.024453E-9 5.039744E+3	3.743405E-11
12:57:24.144	-1.36E+2	-2.695206E-9 5.386627E+3	3.739511E-11
12:57:24.608	-1.36E+2	-2.875219E-9 6.356084E+3	3.715189E-11
12:57:25.071	-1.36E+2	-2.262355E-9 3.740017E+3	3.714789E-11
12:57:25.535	-1.36E+2	-2.424653E-9 3.180779E+3	3.735579E-11
12:57:26.800	-1.38E+2	-2.502095E-9 2.933148E+3	3.719537E-11
12:57:27.262	-1.38E+2	-2.209163E-9 5.50171E+3	3.727772E-11
12:57:27.726	-1.38E+2	-2.824935E-9 1.003389E+3	3.728535E-11
12:57:28.190	-1.38E+2	-2.503385E-9 3.631832E+3	3.717963E-11
12:57:28.654	-1.38E+2	-2.622589E-9 2.486582E+3	3.691444E-11
12:57:29.919	-1.4E+2	-2.632946E-9 2.365655E+3	3.711183E-11
12:57:30.381	-1.4E+2	-2.421698E-9 3.983076E+3	3.701514E-11
12:57:30.845	-1.4E+2	-2.858501E-9 3.984479E+3	3.672439E-11
12:57:31.309	-1.4E+2	-2.518608E-9 2.616606E+3	3.710769E-11
12:57:31.773	-1.4E+2	-2.47452E-9 5.203107E+3	3.686638E-11
12:57:33.037	-1.42E+2	-2.519358E-9 3.706644E+3	3.690513E-11
12:57:33.499	-1.42E+2	-2.654239E-9 4.673147E+3	3.668134E-11
12:57:33.962	-1.42E+2	-2.170353E-9 3.89583E+3	3.681257E-11
12:57:34.426	-1.42E+2	-2.765997E-9 4.07089E+3	3.693553E-11
12:57:34.891	-1.42E+2	-2.684892E-9 3.112211E+3	3.690102E-11
12:57:36.166	-1.44E+2	-3.035431E-9 5.663809E+3	3.656731E-11
12:57:36.634	-1.44E+2	-2.792573E-9 1.932684E+3	3.675524E-11
12:57:37.097	-1.44E+2	-2.53279E-9 1.030661E+3	3.675207E-11
12:57:37.561	-1.44E+2	-3.021416E-9 4.273745E+3	3.66463E-11
12:57:38.025	-1.44E+2	-2.282282E-9 3.961078E+3	3.670662E-11
12:57:39.290	-1.46E+2	-2.853303E-9 4.501758E+3	3.650291E-11
12:57:39.752	-1.46E+2	-2.724238E-9 4.305454E+3	3.657056E-11
12:57:40.215	-1.46E+2	-2.452809E-9 2.296331E+3	3.644653E-11
12:57:40.679	-1.46E+2	-2.617222E-9 1.74918E+3	3.673477E-11
12:57:41.143	-1.46E+2	-2.598007E-9 2.710792E+3	3.640402E-11
12:57:42.408	-1.48E+2	-2.678358E-9 3.967564E+3	3.643174E-11
12:57:42.870	-1.48E+2	-2.720412E-9 4.542588E+3	3.642783E-11
12:57:43.334	-1.48E+2	-2.651038E-9 4.324179E+3	3.624353E-11
12:57:43.797	-1.48E+2	-2.906537E-9 1.043212E+3	3.628133E-11
12:57:44.261	-1.48E+2	-2.176511E-9 3.329327E+3	3.638811E-11
12:57:45.526	-1.5E+2	-2.845771E-9 4.277578E+3	3.619786E-11
12:57:45.988	-1.5E+2	-2.737795E-9 5.931047E+3	3.61957E-11
12:57:46.452	-1.5E+2	-2.377109E-9 3.879948E+2	3.624439E-11
12:57:46.916	-1.5E+2	-2.713341E-9 5.934381E+3	3.620138E-11
12:57:47.380	-1.5E+2	-2.457176E-9 4.386907E+3	3.622402E-11
12:57:48.645	-1.52E+2	-3.041379E-9 3.868303E+3	3.615287E-11
12:57:49.107	-1.52E+2	-2.766496E-9 3.037131E+3	3.591518E-11
12:57:49.571	-1.52E+2	-2.463955E-9 6.612898E+2	3.592706E-11
12:57:50.035	-1.52E+2	-2.824101E-9 3.02884E+3	3.619235E-11
12:57:50.498	-1.52E+2	-2.438626E-9 3.622926E+3	3.577516E-11
12:57:51.774	-1.54E+2	-3.011639E-9 6.03902E+3	3.588838E-11
12:57:52.241	-1.54E+2	-3.217315E-9 5.860107E+3	3.594164E-11
12:57:52.705	-1.54E+2	-2.428852E-9 3.383627E+3	3.588019E-11
12:57:53.169	-1.54E+2	-2.47036E-9 2.95612E+3	3.576825E-11
12:57:53.633	-1.54E+2	-2.708017E-9 3.089182E+3	3.593905E-11
12:57:54.898	-1.56E+2	-2.712263E-9 3.428688E+3	3.588677E-11
12:57:55.360	-1.56E+2	-2.457964E-9 3.30753E+3	3.588884E-11
12:57:55.823	-1.56E+2	-2.39932E-9 4.275565E+3	3.56986E-11
12:57:56.286	-1.56E+2	-2.375071E-9 1.584322E+3	3.572035E-11
12:57:56.750	-1.56E+2	-2.738837E-9 8.539747E+3	3.568072E-11
12:57:58.016	-1.58E+2	-2.795905E-9 4.514323E+3	3.529577E-11
12:57:58.478	-1.58E+2	-2.363216E-9 2.298855E+3	3.556011E-11
12:57:58.942	-1.58E+2	-3.177883E-9 5.729638E+3	3.555799E-11
12:57:59.405	-1.58E+2	-2.221515E-9 3.149328E+3	3.563316E-11
12:57:59.869	-1.58E+2	-2.537365E-9 2.514478E+3	3.555841E-11
12:58:01.134	-1.6E+2	-2.830463E-9 5.279356E+2	3.543425E-11
12:58:01.596	-1.6E+2	-2.866775E-9 1.481775E+3	3.554388E-11
12:58:02.061	-1.6E+2	-2.511202E-9 3.181815E+3	3.533574E-11
12:58:02.524	-1.6E+2	-2.887695E-9 1.664148E+3	3.559207E-11
12:58:02.987	-1.6E+2	-2.438375E-9 2.451648E+3	3.528362E-11
12:58:04.253	-1.62E+2	-2.94713E-9 2.362154E+3	3.511331E-11
12:58:04.715	-1.62E+2	-2.607574E-9 3.988517E+3	3.534567E-11
12:58:05.178	-1.62E+2	-2.635308E-9 3.306372E+3	3.523553E-11
12:58:05.643	-1.62E+2	-2.655487E-9 6.258806E+3	3.53168E-11
12:58:06.106	-1.62E+2	-2.68693E-9 6.55222E+3	3.522622E-11
12:58:07.381	-1.64E+2	-2.650743E-9 1.355329E+3	3.527392E-11
12:58:07.849	-1.64E+2	-3.007979E-9 3.622417E+3	3.495444E-11
12:58:08.312	-1.64E+2	-2.433549E-9 5.033572E+3	3.503217E-11
12:58:08.777	-1.64E+2	-2.649204E-9 5.157836E+3	3.514782E-11
12:58:09.241	-1.64E+2	-2.933487E-9 1.398226E+3	3.529465E-11
12:58:10.506	-1.66E+2	-3.195934E-9 3.716352E+3	3.510388E-11
12:58:10.968	-1.66E+2	-2.927205E-9 1.532743E+3	3.499684E-11
12:58:11.431	-1.66E+2	-2.305114E-9 4.726E+3	3.48732E-11
12:58:11.894	-1.66E+2	-2.702901E-9 1.68621E+3	3.502833E-11
12:58:12.359	-1.66E+2	-2.899673E-9 7.490012E+3	3.485635E-11
12:58:13.634	-1.68E+2	-2.68639E-9 2.67893E+3	3.500732E-11
12:58:14.102	-1.68E+2	-3.138741E-9 3.858168E+3	3.499409E-11
12:58:14.566	-1.68E+2	-2.553876E-9 5.458723E+3	3.494577E-11
12:58:15.029	-1.68E+2	-2.660188E-9 5.298206E+3	3.484547E-11
12:58:15.493	-1.68E+2	-2.597257E-9 6.894507E+3	3.483199E-11
12:58:16.759	-1.7E+2	-2.991759E-9 4.061537E+3	3.499689E-11
12:58:17.220	-1.7E+2	-2.409219E-9 4.130927E+3	3.476355E-11
12:58:17.684	-1.7E+2	-2.983982E-9 3.947291E+3	3.469236E-11
12:58:18.147	-1.7E+2	-2.29592E-9 1.807745E+3	3.474061E-11
12:58:18.611	-1.7E+2	-2.838114E-9 4.156457E+3	3.488793E-11
12:58:19.876	-1.72E+2	-2.834294E-9 6.624875E+3	3.440808E-11
12:58:20.338	-1.72E+2	-2.634983E-9 5.156379E+3	3.448781E-11
12:58:20.802	-1.72E+2	-2.552751E-9 4.988599E+3	3.46732E-11
12:58:21.266	-1.72E+2	-2.662143E-9 1.435297E+3	3.456799E-11
12:58:21.729	-1.72E+2	-2.509082E-9 3.778089E+3	3.468616E-11
12:58:23.005	-1.74E+2	-2.861703E-9 4.9077E+3	3.433473E-11
12:58:23.473	-1.74E+2	-2.535485E-9 3.828548E+3	3.483974E-11
12:58:23.936	-1.74E+2	-2.31813E-9 4.593174E+3	3.426182E-11
12:58:24.400	-1.74E+2	-2.662764E-9 5.523463E+3	3.435052E-11
12:58:24.863	-1.74E+2	-2.553626E-9 3.276401E+3	3.466716E-11
12:58:26.139	-1.76E+2	-3.273669E-9 4.737646E+3	3.419394E-11
12:58:26.607	-1.76E+2	-2.626915E-9 1.113987E+3	3.445761E-11
12:58:27.070	-1.76E+2	-2.893143E-9 2.289072E+3	3.433856E-11
12:58:27.534	-1.76E+2	-2.760504E-9 3.022683E+3	3.418387E-11
12:58:27.998	-1.76E+2	-2.479632E-9 2.901522E+3	3.443532E-11
12:58:29.263	-1.78E+2	-2.610151E-9 3.271159E+3	3.420425E-11
12:58:29.725	-1.78E+2	-2.917516E-9 3.53797E+3	3.41393E-11
12:58:30.189	-1.78E+2	-2.768032E-9 5.826802E+3	3.41178E-11
12:58:30.653	-1.78E+2	-3.039629E-9 5.511586E+3	3.424281E-11
12:58:31.117	-1.78E+2	-2.444615E-9 3.63433E+3	3.428473E-11
12:58:32.391	-1.8E+2	-2.737586E-9 3.497556E+3	3.41948E-11
12:58:32.860	-1.8E+2	-2.755058E-9 4.90631E+3	3.423499E-11
12:58:33.323	-1.8E+2	-2.402227E-9 4.324098E+3	3.401119E-11
12:58:33.787	-1.8E+2	-2.947588E-9 5.503384E+3	3.389542E-11
12:58:34.251	-1.8E+2	-2.656314E-9 4.078675E+3	3.4297E-11
12:58:35.517	-1.82E+2	-2.874842E-9 4.314058E+3	3.383671E-11
12:58:35.978	-1.82E+2	-3.107218E-9 3.576446E+2	3.395785E-11
12:58:36.442	-1.82E+2	-2.521561E-9 3.069131E+3	3.397187E-11
12:58:36.905	-1.82E+2	-2.348326E-9 4.672072E+3	3.361758E-11
12:58:37.369	-1.82E+2	-2.76292E-9 5.9385E+3	3.362554E-11
12:58:38.644	-1.84E+2	-3.075359E-9 4.302956E+3	3.380504E-11
12:58:39.112	-1.84E+2	-2.844355E-9 2.970843E+3	3.384403E-11
12:58:39.577	-1.84E+2	-2.614104E-9 2.315833E+3	3.374071E-11
12:58:40.040	-1.84E+2	-3.314927E-9 5.222021E+3	3.372555E-11
12:58:40.504	-1.84E+2	-2.651244E-9 3.398005E+3	3.362065E-11
12:58:41.770	-1.86E+2	-2.809334E-9 1.715831E+3	3.375098E-11
12:58:42.231	-1.86E+2	-2.92991E-9 4.812169E+3	3.352981E-11
12:58:42.695	-1.86E+2	-2.541401E-9 2.650205E+3	3.363278E-11
12:58:43.159	-1.86E+2	-2.909488E-9 6.208332E+3	3.362111E-11
12:58:43.623	-1.86E+2	-2.75464E-9 5.216823E+3	3.376255E-11
12:58:44.888	-1.88E+2	-3.07831E-9 5.101539E+3	3.339254E-11
12:58:45.349	-1.88E+2	-2.575714E-9 4.441015E+3	3.331173E-11
12:58:45.813	-1.88E+2	-2.643759E-9 6.254675E+3	3.350055E-11
12:58:46.277	-1.88E+2	-2.50251E-9 4.745776E+3	3.351734E-11
12:58:46.741	-1.88E+2	-3.377151E-9 5.642948E+3	3.365516E-11
12:58:48.016	-1.9E+2	-2.807378E-9 1.618958E+3	3.355935E-11
12:58:48.485	-1.9E+2	-3.062592E-9 1.748868E+3	3.351825E-11
12:58:48.948	-1.9E+2	-2.849847E-9 4.379497E+3	3.364757E-11
12:58:49.411	-1.9E+2	-2.481338E-9 2.335451E+3	3.370648E-11
12:58:49.875	-1.9E+2	-2.898255E-9 5.620726E+3	3.351405E-11
12:58:51.141	-1.92E+2	-3.385261E-9 4.898755E+3	3.316418E-11
12:58:51.602	-1.92E+2	-2.716418E-9 3.873946E+3	3.339674E-11
12:58:52.066	-1.92E+2	-3.012348E-9 7.561388E+3	3.319267E-11
12:58:52.529	-1.92E+2	-2.872889E-9 4.272324E+3	3.291712E-11
12:58:52.993	-1.92E+2	-2.899217E-9 2.007516E+3	3.35388E-11
12:58:54.268	-1.94E+2	-3.144978E-9 5.474323E+3	3.314593E-11
12:58:54.736	-1.94E+2	-2.730602E-9 3.242635E+3	3.340183E-11
12:58:55.200	-1.94E+2	-2.957235E-9 4.443224E+3	3.330324E-11
12:58:55.664	-1.94E+2	-2.758964E-9 4.862382E+3	3.332418E-11
12:58:56.127	-1.94E+2	-2.703316E-9 3.318562E+3	3.315664E-11
12:58:57.394	-1.96E+2	-2.829087E-9 4.626582E+3	3.3149E-11
12:58:57.855	-1.96E+2	-2.575124E-9 8.812789E+2	3.302351E-11
12:58:58.319	-1.96E+2	-2.988848E-9 3.812818E+3	3.337542E-11
12:58:58.783	-1.96E+2	-2.691628E-9 4.21556E+3	3.296305E-11
12:58:59.247	-1.96E+2	-2.812286E-9 2.492467E+3	3.32695E-11
12:59:00.512	-1.98E+2	-3.04516E-9 3.537702E+3	3.298329E-11
12:59:00.973	-1.98E+2	-2.835785E-9 5.001944E+3	3.307342E-11
12:59:01.437	-1.98E+2	-2.766407E-9 4.798543E+3	3.292584E-11
12:59:01.901	-1.98E+2	-3.192148E-9 4.382266E+3	3.30382E-11
12:59:02.365	-1.98E+2	-2.523721E-9 2.41289E+3	3.287199E-11
12:59:03.630	-2E+2	-2.694373E-9 3.477148E+3	3.284002E-11
12:59:04.091	-2E+2	-3.183082E-9 5.651259E+3	3.294347E-11
12:59:04.555	-2E+2	-2.597756E-9 9.104354E+3	3.281417E-11
12:59:05.019	-2E+2	-2.979196E-9 3.134801E+3	3.281258E-11
12:59:05.483	-2E+2	-2.499513E-9 2.950046E+3	3.294631E-11

File: ATLAS17_8x8mm2_W26/ATLAS17_8x8mm2_diode_Pad_GR_float_IV.txt
ATLAS17 8x8mm2 diode Pad GR float
IV Measurement
Measurement started at 11:51:01.292 04/03/2019 by Cameron(Kostas) on epllt004.ph.bham.ac.uk.

Pad GR float 23.1C
ATLAS17 8x8mm2 diode
ISO7

KEITHLEY INSTRUMENTS INC.
MODEL 2410
4303081
C33   Mar 31 2015 09:32:39/A02  /J/M

Keithley Current Range: 1.05uA (Auto on)
Keithley Source Voltage Range: 1.1kV
Compliance Level: 20uA

Time/Date (HHMMSS.sss)	Voltage (V)	Current (A)	
11:51:01.292	0E+0	-1.559472E-9
11:51:01.667	0E+0	-1.162779E-9
11:51:02.035	0E+0	-1.345089E-9
11:51:02.411	0E+0	-1.547365E-9
11:51:02.786	0E+0	-1.468131E-9
11:51:03.964	-2E+0	-1.518706E-9
11:51:04.346	-2E+0	-2.114806E-9
11:51:04.730	-2E+0	-2.06165E-9
11:51:05.114	-2E+0	-2.086148E-9
11:51:05.497	-2E+0	-2.053411E-9
11:51:06.682	-4E+0	-1.655016E-9
11:51:07.064	-4E+0	-2.050623E-9
11:51:07.439	-4E+0	-2.083112E-9
11:51:07.815	-4E+0	-2.076498E-9
11:51:08.199	-4E+0	-2.103701E-9
11:51:09.385	-6E+0	-1.567252E-9
11:51:09.766	-6E+0	-1.965441E-9
11:51:10.142	-6E+0	-1.549239E-9
11:51:10.518	-6E+0	-1.769357E-9
11:51:10.902	-6E+0	-1.79452E-9
11:51:12.086	-8E+0	-1.99655E-9
11:51:12.468	-8E+0	-1.705639E-9
11:51:12.853	-8E+0	-1.713533E-9
11:51:13.237	-8E+0	-1.8038E-9
11:51:13.621	-8E+0	-1.790117E-9
11:51:14.807	-1E+1	-2.051622E-9
11:51:15.179	-1E+1	-2.084445E-9
11:51:15.555	-1E+1	-1.870932E-9
11:51:15.939	-1E+1	-2.103323E-9
11:51:16.323	-1E+1	-1.97879E-9
11:51:17.510	-1.2E+1	-1.968016E-9
11:51:17.890	-1.2E+1	-2.110148E-9
11:51:18.273	-1.2E+1	-1.798056E-9
11:51:18.657	-1.2E+1	-1.825303E-9
11:51:19.042	-1.2E+1	-2.170539E-9
11:51:20.228	-1.4E+1	-1.762991E-9
11:51:20.608	-1.4E+1	-1.882245E-9
11:51:20.992	-1.4E+1	-1.725972E-9
11:51:21.376	-1.4E+1	-1.633216E-9
11:51:21.760	-1.4E+1	-1.68142E-9
11:51:22.945	-1.6E+1	-2.087313E-9
11:51:23.327	-1.6E+1	-1.682675E-9
11:51:23.702	-1.6E+1	-1.666824E-9
11:51:24.078	-1.6E+1	-1.644488E-9
11:51:24.462	-1.6E+1	-1.632259E-9
11:51:25.647	-1.8E+1	-2.010274E-9
11:51:26.028	-1.8E+1	-1.699972E-9
11:51:26.412	-1.8E+1	-1.662375E-9
11:51:26.796	-1.8E+1	-1.69877E-9
11:51:27.179	-1.8E+1	-1.839905E-9
11:51:28.366	-2E+1	-2.104527E-9
11:51:28.739	-2E+1	-2.066967E-9
11:51:29.115	-2E+1	-1.990223E-9
11:51:29.499	-2E+1	-1.999126E-9
11:51:29.882	-2E+1	-2.088513E-9
11:51:31.068	-2.2E+1	-1.70443E-9
11:51:31.450	-2.2E+1	-2.070954E-9
11:51:31.834	-2.2E+1	-2.051743E-9
11:51:32.218	-2.2E+1	-1.969801E-9
11:51:32.601	-2.2E+1	-2.009856E-9
11:51:33.787	-2.4E+1	-1.684501E-9
11:51:34.168	-2.4E+1	-1.656217E-9
11:51:34.552	-2.4E+1	-1.764988E-9
11:51:34.936	-2.4E+1	-1.753591E-9
11:51:35.319	-2.4E+1	-1.737784E-9
11:51:36.505	-2.6E+1	-1.623149E-9
11:51:36.886	-2.6E+1	-1.692526E-9
11:51:37.270	-2.6E+1	-1.630095E-9
11:51:37.653	-2.6E+1	-1.707461E-9
11:51:38.037	-2.6E+1	-1.825924E-9
11:51:39.224	-2.8E+1	-2.020338E-9
11:51:39.605	-2.8E+1	-1.906199E-9
11:51:39.989	-2.8E+1	-1.906489E-9
11:51:40.373	-2.8E+1	-2.072498E-9
11:51:40.757	-2.8E+1	-2.044836E-9
11:51:41.944	-3E+1	-2.097537E-9
11:51:42.324	-3E+1	-2.068211E-9
11:51:42.707	-3E+1	-2.147577E-9
11:51:43.091	-3E+1	-2.123367E-9
11:51:43.475	-3E+1	-2.073704E-9
11:51:44.662	-3.2E+1	-1.888274E-9
11:51:45.042	-3.2E+1	-1.926375E-9
11:51:45.425	-3.2E+1	-1.778963E-9
11:51:45.809	-3.2E+1	-1.842644E-9
11:51:46.193	-3.2E+1	-1.882118E-9
11:51:47.381	-3.4E+1	-1.853916E-9
11:51:47.762	-3.4E+1	-2.099617E-9
11:51:48.146	-3.4E+1	-2.13468E-9
11:51:48.529	-3.4E+1	-2.129356E-9
11:51:48.912	-3.4E+1	-1.92413E-9
11:51:50.099	-3.6E+1	-1.878623E-9
11:51:50.480	-3.6E+1	-2.095252E-9
11:51:50.864	-3.6E+1	-2.126528E-9
11:51:51.247	-3.6E+1	-2.125611E-9
11:51:51.631	-3.6E+1	-2.10885E-9
11:51:52.817	-3.8E+1	-1.938727E-9
11:51:53.198	-3.8E+1	-2.015386E-9
11:51:53.582	-3.8E+1	-1.992302E-9
11:51:53.966	-3.8E+1	-2.019963E-9
11:51:54.349	-3.8E+1	-1.998582E-9
11:51:55.535	-4E+1	-1.737449E-9
11:51:55.916	-4E+1	-1.765193E-9
11:51:56.292	-4E+1	-1.807496E-9
11:51:56.668	-4E+1	-1.920387E-9
11:51:57.051	-4E+1	-1.817602E-9
11:51:58.237	-4.2E+1	-2.149029E-9
11:51:58.619	-4.2E+1	-1.771721E-9
11:51:59.003	-4.2E+1	-1.786489E-9
11:51:59.387	-4.2E+1	-1.830246E-9
11:51:59.770	-4.2E+1	-1.900415E-9
11:52:00.955	-4.4E+1	-2.055732E-9
11:52:01.337	-4.4E+1	-1.858407E-9
11:52:01.721	-4.4E+1	-1.898336E-9
11:52:02.105	-4.4E+1	-1.7107E-9
11:52:02.488	-4.4E+1	-1.843183E-9
11:52:03.675	-4.6E+1	-1.745059E-9
11:52:04.055	-4.6E+1	-1.795973E-9
11:52:04.439	-4.6E+1	-1.894636E-9
11:52:04.824	-4.6E+1	-1.944426E-9
11:52:05.207	-4.6E+1	-2.025285E-9
11:52:06.393	-4.8E+1	-1.762571E-9
11:52:06.774	-4.8E+1	-1.7253E-9
11:52:07.157	-4.8E+1	-1.781913E-9
11:52:07.541	-4.8E+1	-1.753336E-9
11:52:07.925	-4.8E+1	-1.754045E-9
11:52:09.112	-5E+1	-1.746432E-9
11:52:09.493	-5E+1	-1.892347E-9
11:52:09.877	-5E+1	-1.901121E-9
11:52:10.261	-5E+1	-2.032936E-9
11:52:10.644	-5E+1	-2.137343E-9
11:52:11.828	-5.2E+1	-2.121034E-9
11:52:12.211	-5.2E+1	-1.897046E-9
11:52:12.595	-5.2E+1	-1.868264E-9
11:52:12.979	-5.2E+1	-1.831825E-9
11:52:13.363	-5.2E+1	-1.738194E-9
11:52:14.549	-5.4E+1	-1.794847E-9
11:52:14.929	-5.4E+1	-1.761115E-9
11:52:15.313	-5.4E+1	-1.768106E-9
11:52:15.697	-5.4E+1	-1.790024E-9
11:52:16.081	-5.4E+1	-1.760035E-9
11:52:17.265	-5.6E+1	-1.917014E-9
11:52:17.647	-5.6E+1	-1.992219E-9
11:52:18.031	-5.6E+1	-2.080025E-9
11:52:18.415	-5.6E+1	-2.052284E-9
11:52:18.799	-5.6E+1	-2.006441E-9
11:52:19.987	-5.8E+1	-2.050821E-9
11:52:20.367	-5.8E+1	-1.937976E-9
11:52:20.751	-5.8E+1	-1.880534E-9
11:52:21.135	-5.8E+1	-1.921507E-9
11:52:21.518	-5.8E+1	-2.12203E-9
11:52:22.706	-6E+1	-2.002365E-9
11:52:23.085	-6E+1	-2.004483E-9
11:52:23.461	-6E+1	-2.074199E-9
11:52:23.837	-6E+1	-1.817848E-9
11:52:24.221	-6E+1	-1.862188E-9
11:52:25.406	-6.2E+1	-1.96214E-9
11:52:25.789	-6.2E+1	-2.248769E-9
11:52:26.172	-6.2E+1	-2.138252E-9
11:52:26.555	-6.2E+1	-2.155429E-9
11:52:26.939	-6.2E+1	-2.052359E-9
11:52:28.126	-6.4E+1	-1.904903E-9
11:52:28.507	-6.4E+1	-1.828122E-9
11:52:28.891	-6.4E+1	-2.054481E-9
11:52:29.275	-6.4E+1	-2.08455E-9
11:52:29.659	-6.4E+1	-2.076734E-9
11:52:30.846	-6.6E+1	-2.110884E-9
11:52:31.225	-6.6E+1	-2.137627E-9
11:52:31.609	-6.6E+1	-2.001113E-9
11:52:31.993	-6.6E+1	-1.827706E-9
11:52:32.376	-6.6E+1	-1.832739E-9
11:52:33.565	-6.8E+1	-2.193779E-9
11:52:33.945	-6.8E+1	-2.127394E-9
11:52:34.328	-6.8E+1	-2.120862E-9
11:52:34.712	-6.8E+1	-2.113046E-9
11:52:35.096	-6.8E+1	-1.847006E-9
11:52:36.283	-7E+1	-1.782409E-9
11:52:36.663	-7E+1	-1.878531E-9
11:52:37.047	-7E+1	-2.040421E-9
11:52:37.430	-7E+1	-1.973578E-9
11:52:37.814	-7E+1	-2.174021E-9
11:52:39.000	-7.2E+1	-1.960059E-9
11:52:39.382	-7.2E+1	-1.832156E-9
11:52:39.765	-7.2E+1	-1.765521E-9
11:52:40.149	-7.2E+1	-1.679668E-9
11:52:40.533	-7.2E+1	-1.786902E-9
11:52:41.720	-7.4E+1	-2.041251E-9
11:52:42.101	-7.4E+1	-2.252885E-9
11:52:42.485	-7.4E+1	-2.124316E-9
11:52:42.869	-7.4E+1	-1.939304E-9
11:52:43.252	-7.4E+1	-1.820715E-9
11:52:44.437	-7.6E+1	-1.876286E-9
11:52:44.819	-7.6E+1	-2.074984E-9
11:52:45.203	-7.6E+1	-2.238119E-9
11:52:45.587	-7.6E+1	-2.092703E-9
11:52:45.970	-7.6E+1	-2.033931E-9
11:52:47.156	-7.8E+1	-2.06184E-9
11:52:47.537	-7.8E+1	-1.824833E-9
11:52:47.921	-7.8E+1	-1.812854E-9
11:52:48.305	-7.8E+1	-1.902615E-9
11:52:48.689	-7.8E+1	-2.063297E-9
11:52:49.874	-8E+1	-1.743929E-9
11:52:50.257	-8E+1	-1.941506E-9
11:52:50.640	-8E+1	-1.966551E-9
11:52:51.016	-8E+1	-2.015461E-9
11:52:51.392	-8E+1	-1.802246E-9
11:52:52.577	-8.2E+1	-2.047577E-9
11:52:52.958	-8.2E+1	-1.966753E-9
11:52:53.342	-8.2E+1	-2.06737E-9
11:52:53.726	-8.2E+1	-2.161793E-9
11:52:54.110	-8.2E+1	-2.14062E-9
11:52:55.297	-8.4E+1	-2.122901E-9
11:52:55.678	-8.4E+1	-1.785319E-9
11:52:56.062	-8.4E+1	-1.807195E-9
11:52:56.445	-8.4E+1	-1.906526E-9
11:52:56.829	-8.4E+1	-1.842009E-9
11:52:58.015	-8.6E+1	-1.848914E-9
11:52:58.397	-8.6E+1	-2.152683E-9
11:52:58.781	-8.6E+1	-2.095114E-9
11:52:59.165	-8.6E+1	-1.94346E-9
11:52:59.549	-8.6E+1	-1.827994E-9
11:53:00.735	-8.8E+1	-1.882731E-9
11:53:01.115	-8.8E+1	-1.915465E-9
11:53:01.499	-8.8E+1	-2.089581E-9
11:53:01.882	-8.8E+1	-2.366352E-9
11:53:02.266	-8.8E+1	-2.141909E-9
11:53:03.453	-9E+1	-2.168944E-9
11:53:03.833	-9E+1	-1.928651E-9
11:53:04.217	-9E+1	-1.772297E-9
11:53:04.600	-9E+1	-1.780701E-9
11:53:04.984	-9E+1	-1.763189E-9
11:53:06.170	-9.2E+1	-1.896912E-9
11:53:06.552	-9.2E+1	-2.232002E-9
11:53:06.936	-9.2E+1	-2.179923E-9
11:53:07.320	-9.2E+1	-2.123772E-9
11:53:07.704	-9.2E+1	-1.926529E-9
11:53:08.890	-9.4E+1	-1.846253E-9
11:53:09.270	-9.4E+1	-1.860228E-9
11:53:09.654	-9.4E+1	-1.99217E-9
11:53:10.038	-9.4E+1	-2.090826E-9
11:53:10.422	-9.4E+1	-2.110667E-9
11:53:11.608	-9.6E+1	-2.051232E-9
11:53:11.989	-9.6E+1	-1.875202E-9
11:53:12.364	-9.6E+1	-2.061461E-9
11:53:12.741	-9.6E+1	-1.912721E-9
11:53:13.125	-9.6E+1	-1.834356E-9
11:53:14.312	-9.8E+1	-2.01658E-9
11:53:14.692	-9.8E+1	-2.154093E-9
11:53:15.076	-9.8E+1	-2.013961E-9
11:53:15.460	-9.8E+1	-2.16179E-9
11:53:15.844	-9.8E+1	-2.188117E-9
11:53:17.030	-1E+2	-2.226428E-9
11:53:17.411	-1E+2	-1.838931E-9
11:53:17.794	-1E+2	-1.866009E-9
11:53:18.178	-1E+2	-1.876826E-9
11:53:18.554	-1E+2	-1.931771E-9
11:53:19.732	-1.02E+2	-1.856609E-9
11:53:20.114	-1.02E+2	-2.119943E-9
11:53:20.498	-1.02E+2	-2.045614E-9
11:53:20.881	-1.02E+2	-1.906064E-9
11:53:21.265	-1.02E+2	-1.86497E-9
11:53:22.452	-1.04E+2	-2.002606E-9
11:53:22.832	-1.04E+2	-2.058841E-9
11:53:23.216	-1.04E+2	-2.186287E-9
11:53:23.600	-1.04E+2	-2.216066E-9
11:53:23.983	-1.04E+2	-2.221266E-9
11:53:25.168	-1.06E+2	-1.88427E-9
11:53:25.550	-1.06E+2	-1.832731E-9
11:53:25.935	-1.06E+2	-1.860269E-9
11:53:26.319	-1.06E+2	-1.759319E-9
11:53:26.703	-1.06E+2	-1.752121E-9
11:53:27.890	-1.08E+2	-2.126972E-9
11:53:28.269	-1.08E+2	-2.298341E-9
11:53:28.653	-1.08E+2	-1.981848E-9
11:53:29.037	-1.08E+2	-1.941752E-9
11:53:29.421	-1.08E+2	-2.055475E-9
11:53:30.606	-1.1E+2	-2.111457E-9
11:53:30.988	-1.1E+2	-1.875534E-9
11:53:31.371	-1.1E+2	-1.850159E-9
11:53:31.755	-1.1E+2	-1.940502E-9
11:53:32.140	-1.1E+2	-2.143693E-9
11:53:33.326	-1.12E+2	-1.945369E-9
11:53:33.708	-1.12E+2	-1.858312E-9
11:53:34.091	-1.12E+2	-1.827948E-9
11:53:34.474	-1.12E+2	-1.877283E-9
11:53:34.858	-1.12E+2	-1.87129E-9
11:53:36.046	-1.14E+2	-2.174514E-9
11:53:36.426	-1.14E+2	-2.056263E-9
11:53:36.810	-1.14E+2	-1.985923E-9
11:53:37.194	-1.14E+2	-1.782692E-9
11:53:37.577	-1.14E+2	-1.834982E-9
11:53:38.762	-1.16E+2	-1.853776E-9
11:53:39.144	-1.16E+2	-2.13292E-9
11:53:39.528	-1.16E+2	-2.153882E-9
11:53:39.911	-1.16E+2	-2.157627E-9
11:53:40.295	-1.16E+2	-2.120816E-9
11:53:41.483	-1.18E+2	-1.854527E-9
11:53:41.863	-1.18E+2	-1.785313E-9
11:53:42.247	-1.18E+2	-2.109957E-9
11:53:42.631	-1.18E+2	-2.074143E-9
11:53:43.015	-1.18E+2	-2.182914E-9
11:53:44.201	-1.2E+2	-2.162781E-9
11:53:44.582	-1.2E+2	-1.837763E-9
11:53:44.965	-1.2E+2	-1.827029E-9
11:53:45.349	-1.2E+2	-1.833147E-9
11:53:45.733	-1.2E+2	-1.846956E-9
11:53:46.919	-1.22E+2	-1.83639E-9
11:53:47.301	-1.22E+2	-2.221058E-9
11:53:47.684	-1.22E+2	-2.101513E-9
11:53:48.067	-1.22E+2	-2.10634E-9
11:53:48.451	-1.22E+2	-2.04823E-9
11:53:49.639	-1.24E+2	-1.84421E-9
11:53:50.020	-1.24E+2	-2.063869E-9
11:53:50.404	-1.24E+2	-2.187656E-9
11:53:50.788	-1.24E+2	-2.141568E-9
11:53:51.171	-1.24E+2	-2.081716E-9
11:53:52.356	-1.26E+2	-2.214649E-9
11:53:52.738	-1.26E+2	-1.860764E-9
11:53:53.122	-1.26E+2	-1.999897E-9
11:53:53.505	-1.26E+2	-2.11524E-9
11:53:53.889	-1.26E+2	-2.098813E-9
11:53:55.075	-1.28E+2	-2.155501E-9
11:53:55.456	-1.28E+2	-2.165027E-9
11:53:55.840	-1.28E+2	-2.125514E-9
11:53:56.224	-1.28E+2	-2.102138E-9
11:53:56.607	-1.28E+2	-1.931682E-9
11:53:57.794	-1.3E+2	-2.158417E-9
11:53:58.176	-1.3E+2	-2.232828E-9
11:53:58.560	-1.3E+2	-2.263983E-9
11:53:58.943	-1.3E+2	-2.178421E-9
11:53:59.327	-1.3E+2	-2.19065E-9
11:54:00.512	-1.32E+2	-2.209241E-9
11:54:00.893	-1.32E+2	-1.919743E-9
11:54:01.277	-1.32E+2	-1.832937E-9
11:54:01.661	-1.32E+2	-1.909511E-9
11:54:02.045	-1.32E+2	-2.043612E-9
11:54:03.232	-1.34E+2	-2.181249E-9
11:54:03.613	-1.34E+2	-2.167938E-9
11:54:03.997	-1.34E+2	-1.941329E-9
11:54:04.380	-1.34E+2	-1.881684E-9
11:54:04.763	-1.34E+2	-1.956097E-9
11:54:05.950	-1.36E+2	-1.90136E-9
11:54:06.331	-1.36E+2	-2.096148E-9
11:54:06.715	-1.36E+2	-2.180997E-9
11:54:07.100	-1.36E+2	-2.176713E-9
11:54:07.484	-1.36E+2	-2.134787E-9
11:54:08.669	-1.38E+2	-2.182537E-9
11:54:09.050	-1.38E+2	-1.87345E-9
11:54:09.434	-1.38E+2	-1.840217E-9
11:54:09.818	-1.38E+2	-1.930722E-9
11:54:10.202	-1.38E+2	-2.076301E-9
11:54:11.387	-1.4E+2	-1.948028E-9
11:54:11.768	-1.4E+2	-2.134496E-9
11:54:12.152	-1.4E+2	-2.153876E-9
11:54:12.536	-1.4E+2	-1.896742E-9
11:54:12.921	-1.4E+2	-1.905061E-9
11:54:14.106	-1.42E+2	-1.852527E-9
11:54:14.488	-1.42E+2	-2.205621E-9
11:54:14.872	-1.42E+2	-2.113534E-9
11:54:15.255	-1.42E+2	-1.904727E-9
11:54:15.638	-1.42E+2	-2.114529E-9
11:54:16.826	-1.44E+2	-1.919867E-9
11:54:17.206	-1.44E+2	-1.98326E-9
11:54:17.590	-1.44E+2	-2.07414E-9
11:54:17.973	-1.44E+2	-2.005427E-9
11:54:18.357	-1.44E+2	-2.190065E-9
11:54:19.544	-1.46E+2	-2.199631E-9
11:54:19.925	-1.46E+2	-1.89591E-9
11:54:20.309	-1.46E+2	-1.894245E-9
11:54:20.693	-1.46E+2	-2.054133E-9
11:54:21.076	-1.46E+2	-2.116899E-9
11:54:22.262	-1.48E+2	-2.186654E-9
11:54:22.644	-1.48E+2	-1.823036E-9
11:54:23.027	-1.48E+2	-1.855936E-9
11:54:23.411	-1.48E+2	-1.923693E-9
11:54:23.795	-1.48E+2	-2.060416E-9
11:54:24.981	-1.5E+2	-2.065072E-9
11:54:25.362	-1.5E+2	-2.130209E-9
11:54:25.746	-1.5E+2	-1.977932E-9
11:54:26.130	-1.5E+2	-1.960797E-9
11:54:26.514	-1.5E+2	-1.912544E-9
11:54:27.700	-1.52E+2	-2.07672E-9
11:54:28.082	-1.52E+2	-2.041281E-9
11:54:28.465	-1.52E+2	-1.869078E-9
11:54:28.848	-1.52E+2	-1.926978E-9
11:54:29.232	-1.52E+2	-1.958215E-9
11:54:30.420	-1.54E+2	-2.17617E-9
11:54:30.800	-1.54E+2	-2.093316E-9
11:54:31.184	-1.54E+2	-1.931638E-9
11:54:31.567	-1.54E+2	-1.8999E-9
11:54:31.951	-1.54E+2	-1.956888E-9
11:54:33.136	-1.56E+2	-1.868621E-9
11:54:33.518	-1.56E+2	-2.196883E-9
11:54:33.902	-1.56E+2	-2.035121E-9
11:54:34.286	-1.56E+2	-2.00235E-9
11:54:34.670	-1.56E+2	-1.842956E-9
11:54:35.856	-1.58E+2	-1.819707E-9
11:54:36.237	-1.58E+2	-2.241472E-9
11:54:36.621	-1.58E+2	-2.206616E-9
11:54:37.005	-1.58E+2	-1.86517E-9
11:54:37.389	-1.58E+2	-1.957383E-9
11:54:38.574	-1.6E+2	-1.98184E-9
11:54:38.955	-1.6E+2	-2.146594E-9
11:54:39.339	-1.6E+2	-2.348661E-9
11:54:39.723	-1.6E+2	-1.931556E-9
11:54:40.107	-1.6E+2	-1.915291E-9
11:54:41.293	-1.62E+2	-2.061869E-9
11:54:41.674	-1.62E+2	-2.30029E-9
11:54:42.058	-1.62E+2	-2.182036E-9
11:54:42.442	-1.62E+2	-2.007172E-9
11:54:42.826	-1.62E+2	-1.876771E-9
11:54:44.013	-1.64E+2	-2.234694E-9
11:54:44.393	-1.64E+2	-2.163524E-9
11:54:44.776	-1.64E+2	-2.064821E-9
11:54:45.160	-1.64E+2	-2.048433E-9
11:54:45.544	-1.64E+2	-1.93022E-9
11:54:46.730	-1.66E+2	-1.93409E-9
11:54:47.112	-1.66E+2	-2.201625E-9
11:54:47.496	-1.66E+2	-2.036456E-9
11:54:47.880	-1.66E+2	-2.045146E-9
11:54:48.263	-1.66E+2	-1.95164E-9
11:54:49.448	-1.68E+2	-1.991905E-9
11:54:49.830	-1.68E+2	-2.621434E-9
11:54:50.214	-1.68E+2	-2.192181E-9
11:54:50.597	-1.68E+2	-2.247128E-9
11:54:50.981	-1.68E+2	-2.174466E-9
11:54:52.168	-1.7E+2	-1.801654E-9
11:54:52.549	-1.7E+2	-1.926519E-9
11:54:52.933	-1.7E+2	-2.172922E-9
11:54:53.316	-1.7E+2	-2.193262E-9
11:54:53.701	-1.7E+2	-2.147301E-9
11:54:54.887	-1.72E+2	-1.931138E-9
11:54:55.268	-1.72E+2	-2.039904E-9
11:54:55.652	-1.72E+2	-2.12933E-9
11:54:56.035	-1.72E+2	-2.068395E-9
11:54:56.419	-1.72E+2	-2.220217E-9
11:54:57.606	-1.74E+2	-1.916574E-9
11:54:57.985	-1.74E+2	-1.978471E-9
11:54:58.369	-1.74E+2	-1.90597E-9
11:54:58.753	-1.74E+2	-1.868578E-9
11:54:59.137	-1.74E+2	-1.864289E-9
11:55:00.324	-1.76E+2	-2.062698E-9
11:55:00.706	-1.76E+2	-2.118809E-9
11:55:01.090	-1.76E+2	-1.958421E-9
11:55:01.473	-1.76E+2	-1.988619E-9
11:55:01.856	-1.76E+2	-1.903724E-9
11:55:03.043	-1.78E+2	-2.096929E-9
11:55:03.424	-1.78E+2	-2.219174E-9
11:55:03.808	-1.78E+2	-2.048222E-9
11:55:04.192	-1.78E+2	-1.965615E-9
11:55:04.575	-1.78E+2	-1.974808E-9
11:55:05.761	-1.8E+2	-1.96254E-9
11:55:06.142	-1.8E+2	-2.231821E-9
11:55:06.526	-1.8E+2	-2.008874E-9
11:55:06.910	-1.8E+2	-1.949811E-9
11:55:07.293	-1.8E+2	-1.984457E-9
11:55:08.480	-1.82E+2	-2.000345E-9
11:55:08.861	-1.82E+2	-2.294625E-9
11:55:09.236	-1.82E+2	-2.262975E-9
11:55:09.613	-1.82E+2	-1.942571E-9
11:55:09.997	-1.82E+2	-1.932588E-9
11:55:11.184	-1.84E+2	-2.174378E-9
11:55:11.563	-1.84E+2	-2.270333E-9
11:55:11.947	-1.84E+2	-2.113523E-9
11:55:12.331	-1.84E+2	-1.898358E-9
11:55:12.715	-1.84E+2	-1.961788E-9
11:55:13.902	-1.86E+2	-2.221957E-9
11:55:14.283	-1.86E+2	-2.094932E-9
11:55:14.666	-1.86E+2	-1.933379E-9
11:55:15.049	-1.86E+2	-1.993068E-9
11:55:15.434	-1.86E+2	-1.85589E-9
11:55:16.620	-1.88E+2	-2.097969E-9
11:55:17.002	-1.88E+2	-2.244713E-9
11:55:17.386	-1.88E+2	-2.228199E-9
11:55:17.770	-1.88E+2	-2.00438E-9
11:55:18.153	-1.88E+2	-1.927968E-9
11:55:19.339	-1.9E+2	-1.896939E-9
11:55:19.720	-1.9E+2	-2.218923E-9
11:55:20.104	-1.9E+2	-2.266546E-9
11:55:20.487	-1.9E+2	-2.012492E-9
11:55:20.871	-1.9E+2	-1.911332E-9
11:55:22.057	-1.92E+2	-2.070766E-9
11:55:22.438	-1.92E+2	-2.274783E-9
11:55:22.823	-1.92E+2	-1.883425E-9
11:55:23.207	-1.92E+2	-1.905387E-9
11:55:23.590	-1.92E+2	-2.107366E-9
11:55:24.778	-1.94E+2	-2.09144E-9
11:55:25.158	-1.94E+2	-1.917944E-9
11:55:25.541	-1.94E+2	-2.030043E-9
11:55:25.925	-1.94E+2	-2.009455E-9
11:55:26.309	-1.94E+2	-2.149837E-9
11:55:27.494	-1.96E+2	-2.263804E-9
11:55:27.875	-1.96E+2	-1.979049E-9
11:55:28.259	-1.96E+2	-2.007873E-9
11:55:28.643	-1.96E+2	-2.235184E-9
11:55:29.027	-1.96E+2	-2.2982E-9
11:55:30.214	-1.98E+2	-2.317794E-9
11:55:30.595	-1.98E+2	-1.842287E-9
11:55:30.978	-1.98E+2	-1.926433E-9
11:55:31.361	-1.98E+2	-1.96062E-9
11:55:31.745	-1.98E+2	-2.048301E-9
11:55:32.932	-2E+2	-1.96449E-9
11:55:33.313	-2E+2	-2.170674E-9
11:55:33.697	-2E+2	-1.963325E-9
11:55:34.081	-2E+2	-1.93475E-9
11:55:34.465	-2E+2	-2.036115E-9
